Repository: ARTS-Laboratory/Dataset-battery-electro-thermal-characterization

# Dataset-battery-electro-thermal-characterization
Dataset for Battery electro-thermal Characterization

# 30Q data has been moved to one of these repos:
1. https://github.com/ARTS-Laboratory/dataset-cycling-with-strain-monitoring-for-samsung-30Q-cell
2. https://github.com/ARTS-Laboratory/dataset-electrothermal-deformation-characterization-for-samsung-30Q-cell

# Battery Test Data Overview

This dataset contains charge and discharge data files from 3 independent cells. Each file captures key measurements recorded at ~1 second intervals during the cycling process. The data is structured into seven columns, as outlined below.

## Data Columns

1. **Time**:  
   The timestamp of each recorded measurement, recorded in seconds.
2. **Current**:  
   The current measured in amps (A)

3. **Voltage**:  
   The voltage of the cell, measured in volts (V)

4. **Power**:  
   The power output or input to the cell, measured in watts (W)

5. **Cell Temperature**:  
   The surface temperature of the cell, measured in degrees Celsius (°C)

6. **Hoop Strain**:  
   The strain on the battery casing, specifically the hoop strain, measured in strain (ε)

7. **Ambient Temperature**:  
   The test chamber temperature, measured in degrees Celsius (°C)

## Folder Structure

Each cell folder contains seperate folders for charge and discharge data for each cycle.
---

File: BatteryData/Samsung 30Q 3000mah/Cleaned 650 Cycle Dataset (3 Cells)/30Q003/Discharge Data/DischargeCycle101.txt (part 1 of 6)
LabVIEW Measurement	
Writer_Version	2
Reader_Version	2
Separator	Tab
Decimal_Separator	.
Multi_Headings	No
X_Columns	One
Time_Pref	Absolute
Operator	admin
Description	Clolumns are: time, Current, Voltage, Power, Battery Temp, and Chamber Temp
Date	2024/05/20
Time	16:31:59.8575258255004882812
***End_of_Header***	
	
Channels	6						
Samples	1	1	1	1	1	1	
Date	2024/06/05	2024/06/05	2024/06/05	2024/06/05	2024/06/05	2024/06/05	
Time	23:26:16.1587114334106445312	23:26:16.1647830009460449219	23:26:16.1706762313842773437	23:26:16.1429848670959472656	23:26:16.1429848670959472656	23:26:16.1429848670959472656	
X_Dimension	Time	Time	Time	Time	Time	Time	
X0	0.0000000000000000E+0	0.0000000000000000E+0	0.0000000000000000E+0	0.0000000000000000E+0	0.0000000000000000E+0	0.0000000000000000E+0	
Delta_X	1.000000	1.000000	1.000000	1.000000	1.000000	1.000000	
***End_of_Header***							
X_Value	Untitled	Untitled 1	Untitled 2	Untitled 3	Untitled 4	Untitled 5	Comment
0.000000	0.018043	4.122200	0.074537	20.902954	9.446943E-5	20.868344
1.007124	-2.997100	4.030300	-12.078000	20.906128	9.344635E-5	20.842122
2.000313	-2.980000	4.023800	-11.990000	20.931553	9.334735E-5	20.866599
3.004297	-2.987900	4.021400	-12.014000	20.904554	9.427141E-5	20.848608
4.003435	-3.009100	4.018200	-12.090000	20.930630	9.437042E-5	20.851452
5.004704	-3.020200	4.015100	-12.125000	20.917955	9.268730E-5	20.859639
6.002326	-3.026600	4.011100	-12.139000	20.916110	9.371037E-5	20.863957
7.002026	-3.003300	4.011100	-12.045000	20.910250	9.298432E-5	20.873743
8.005735	-3.035000	4.007300	-12.160000	20.909320	9.453543E-5	20.858590
9.006975	-3.000300	4.007400	-12.023000	20.908644	9.199425E-5	20.852698
10.003345	-2.985400	4.005100	-11.956000	20.935649	9.344635E-5	20.832766
11.002965	-3.006300	4.002400	-12.032000	20.932830	9.120219E-5	20.829472
12.008038	-2.982000	4.002900	-11.935000	20.917362	9.334735E-5	20.837235
13.006175	-2.995200	4.000500	-11.981000	20.914839	8.994810E-5	20.844195
14.004237	-2.991100	3.999900	-11.962000	20.903859	9.225827E-5	20.867352
15.006239	-2.999800	3.998200	-11.993000	20.936319	9.298432E-5	20.842918
16.002396	-2.990500	3.996000	-11.949000	20.925497	9.338035E-5	20.850113
17.007535	-3.002300	3.994500	-11.991000	20.938197	9.044313E-5	20.849538
18.003142	-2.991000	3.994400	-11.946000	20.933727	9.196124E-5	20.844119
19.014293	-3.011300	3.992300	-12.021000	20.945561	9.186224E-5	20.845524
20.007370	-2.994200	3.991800	-11.952000	20.943039	9.219226E-5	20.837311
21.010046	-2.995800	3.991200	-11.955000	20.935902	9.136720E-5	20.836338
22.013137	-2.997200	3.989800	-11.958000	20.942869	9.146621E-5	20.831925
23.010053	-3.003300	3.988700	-11.978000	20.935005	9.371037E-5	20.849190
24.008265	-2.991300	3.987900	-11.928000	20.963001	9.103718E-5	20.845422
25.008636	-2.997900	3.986800	-11.952000	20.945884	9.110318E-5	20.820716
26.010137	-3.004200	3.986100	-11.973000	20.928779	8.994810E-5	20.823050
27.009871	-3.003800	3.984500	-11.968000	20.925182	9.064115E-5	20.830358
28.009708	-2.995100	3.986000	-11.938000	20.932073	9.242328E-5	20.850525
29.007509	-3.011300	3.984000	-11.996000	20.954482	9.153221E-5	20.815565
30.010661	-2.994400	3.983900	-11.928000	20.946498	9.265430E-5	20.846460
31.011160	-3.007100	3.983200	-11.977000	20.977321	9.110318E-5	20.819441
32.010408	-3.006300	3.982300	-11.972000	20.952498	9.067415E-5	20.829702
33.008881	-3.017300	3.980600	-12.009000	20.957909	9.140020E-5	20.833217
34.018463	-2.976700	3.980900	-11.849000	20.955987	9.034413E-5	20.815174
35.011687	-2.996900	3.980300	-11.927000	20.967025	9.050914E-5	20.826213
36.010862	-2.989200	3.979000	-11.894000	20.946165	9.077316E-5	20.825265
37.017323	-3.006300	3.978000	-11.958000	20.988213	8.935405E-5	20.838870
38.010455	-3.000900	3.978700	-11.940000	20.992266	9.140020E-5	20.821587
39.011344	-3.004800	3.976600	-11.948000	21.003416	9.070715E-5	20.821359
40.017356	-2.991000	3.976900	-11.893000	21.004592	9.067415E-5	20.807362
41.013589	-3.017100	3.974200	-11.989000	20.979093	9.011311E-5	20.809834
42.013938	-3.009300	3.974900	-11.961000	21.004403	9.011311E-5	20.814286
43.019258	-3.002400	3.974300	-11.931000	21.012361	9.239028E-5	20.821771
44.013223	-2.984600	3.973900	-11.860000	21.002988	9.004711E-5	20.820457
45.015234	-2.997000	3.974400	-11.910000	21.025168	9.298432E-5	20.826045
46.022707	-3.002700	3.973600	-11.930000	21.014485	9.017911E-5	20.812516
47.015149	-3.007200	3.972500	-11.944000	21.002995	9.173023E-5	20.822835
48.013084	-2.998900	3.971600	-11.910000	21.012053	9.123519E-5	20.812928
49.017992	-2.996300	3.970200	-11.895000	21.015581	8.988209E-5	20.833052
50.018049	-2.998000	3.972100	-11.908000	21.012881	9.186224E-5	20.793368
51.016212	-2.999100	3.971700	-11.911000	21.014615	9.133420E-5	20.827818
52.015332	-2.996900	3.970600	-11.898000	21.035176	9.070715E-5	20.803340
53.019537	-2.989700	3.970200	-11.869000	21.038426	9.209325E-5	20.820340
54.019555	-2.991600	3.968100	-11.870000	21.021689	9.192824E-5	20.821618
55.021426	-3.008200	3.969100	-11.939000	21.019673	9.130120E-5	20.798739
56.019261	-2.986400	3.968100	-11.850000	21.053389	9.017911E-5	20.831513
57.023964	-2.985300	3.968400	-11.846000	21.022930	9.202725E-5	20.788246
58.020164	-2.990000	3.968000	-11.864000	21.060955	8.905703E-5	20.815373
59.022713	-2.987300	3.967000	-11.849000	21.045300	9.027812E-5	20.804931
60.021025	-2.981600	3.966000	-11.823000	21.043784	9.235727E-5	20.807682
61.023302	-2.985200	3.966000	-11.838000	21.072462	9.176323E-5	20.812658
62.023954	-3.005200	3.965300	-11.915000	21.060737	9.067415E-5	20.787180
63.024353	-3.005400	3.965800	-11.918000	21.069762	9.064115E-5	20.800001
64.025506	-2.993700	3.965300	-11.870000	21.081899	9.103718E-5	20.794597
65.022202	-3.012100	3.964900	-11.942000	21.069157	9.047614E-5	20.824526
66.025038	-2.976600	3.964500	-11.800000	21.073500	8.961807E-5	20.819386
67.024040	-2.999900	3.963200	-11.889000	21.085434	9.255529E-5	20.813780
68.025806	-2.994300	3.964000	-11.868000	21.076206	9.318233E-5	20.823990
69.025581	-2.991100	3.963100	-11.853000	21.095446	9.186224E-5	20.806251
70.024278	-3.008900	3.963300	-11.925000	21.102538	9.054214E-5	20.819035
71.025305	-3.027000	3.961900	-11.991000	21.095580	9.235727E-5	20.822506
72.025531	-3.013900	3.962100	-11.941000	21.104044	9.024512E-5	20.812954
73.025742	-3.018100	3.961800	-11.955000	21.074009	9.047614E-5	20.811835
74.027359	-2.990300	3.961500	-11.845000	21.112084	9.159822E-5	20.816255
75.025441	-2.970900	3.962300	-11.770000	21.120775	9.166422E-5	20.820207
76.024211	-2.996300	3.960300	-11.866000	21.113621	9.209325E-5	20.825853
77.026529	-2.992800	3.961200	-11.854000	21.129865	8.905703E-5	20.824557
78.027435	-3.009800	3.960300	-11.920000	21.141274	9.189524E-5	20.813210
79.023375	-3.030700	3.959500	-11.999000	21.128204	9.074016E-5	20.814835
80.026377	-3.007300	3.958600	-11.904000	21.119110	9.034413E-5	20.822335
81.027919	-2.978500	3.959500	-11.792000	21.127093	9.037713E-5	20.815146
82.028100	-2.975700	3.959100	-11.780000	21.155591	9.173023E-5	20.821842
83.031996	-2.998100	3.958100	-11.865000	21.143444	9.215926E-5	20.808743
84.030346	-3.020500	3.957400	-11.952000	21.175336	9.107018E-5	20.817412
85.026350	-3.008900	3.958800	-11.910000	21.147030	9.215926E-5	20.814227
86.030953	-3.000100	3.958300	-11.875000	21.150178	9.156522E-5	20.804573
87.027387	-3.011600	3.957600	-11.918000	21.183213	9.232427E-5	20.781195
88.026968	-3.015400	3.957000	-11.931000	21.184642	9.212626E-5	20.817712
89.029404	-3.006400	3.955900	-11.891000	21.175701	9.140020E-5	20.815880
90.026551	-3.018500	3.956900	-11.943000	21.189719	9.074016E-5	20.800031
91.028357	-2.987400	3.955900	-11.817000	21.178476	9.239028E-5	20.808225
92.029596	-3.001200	3.955700	-11.871000	21.159314	9.080616E-5	20.814661
93.027426	-2.980800	3.955500	-11.790000	21.188995	9.120219E-5	20.812583
94.027499	-2.988800	3.956000	-11.823000	21.192971	9.179623E-5	20.810871
95.029552	-3.003300	3.954400	-11.875000	21.186520	9.176323E-5	20.815323
96.027450	-2.995300	3.953900	-11.841000	21.218056	8.991510E-5	20.811783
97.031686	-2.980600	3.956100	-11.791000	21.193568	9.225827E-5	20.810994
98.031261	-2.980900	3.954800	-11.788000	21.186136	9.146621E-5	20.809723
99.029561	-2.997200	3.954500	-11.851000	21.208718	9.133420E-5	20.805286
100.032826	-2.993200	3.955100	-11.838000	21.212643	9.519548E-5	20.818222
101.031284	-3.026300	3.953300	-11.963000	21.220860	9.341335E-5	20.808898
102.030761	-3.022800	3.952500	-11.947000	21.211160	9.196124E-5	20.804410
103.033655	-2.991600	3.953100	-11.825000	21.228256	9.206025E-5	20.802546
104.028976	-2.994300	3.952000	-11.833000	21.222278	9.060815E-5	20.813162
105.031605	-2.996800	3.953600	-11.848000	21.242634	9.351236E-5	20.799860
106.030092	-2.990300	3.951500	-11.816000	21.249751	9.229127E-5	20.808402
107.030800	-2.980300	3.951400	-11.776000	21.239729	9.202725E-5	20.806911
108.033869	-3.003700	3.951900	-11.870000	21.239982	9.027812E-5	20.830397
109.035021	-2.999500	3.951800	-11.852000	21.244957	9.265430E-5	20.800761
110.032701	-3.016400	3.950200	-11.914000	21.270652	9.242328E-5	20.812242
111.035735	-2.977000	3.950800	-11.761000	21.270880	9.308333E-5	20.802039
112.036201	-2.995600	3.950500	-11.833000	21.294864	9.328134E-5	20.790945
113.038906	-3.003400	3.949700	-11.861000	21.250558	9.166422E-5	20.828175
114.034790	-3.025800	3.950200	-11.951000	21.267248	9.305032E-5	20.813104
115.035179	-3.009200	3.949800	-11.885000	21.280551	8.945306E-5	20.785636
116.036036	-2.993400	3.949200	-11.821000	21.280729	9.367737E-5	20.813314
117.035171	-3.002100	3.949400	-11.855000	21.265359	9.163122E-5	20.820698
118.034950	-2.973300	3.949300	-11.742000	21.272722	9.397439E-5	20.834227
119.035161	-2.998200	3.948700	-11.838000	21.283283	9.367737E-5	20.804490
120.037180	-2.998900	3.948400	-11.840000	21.273956	9.166422E-5	20.835461
121.036741	-2.996000	3.948000	-11.827000	21.288149	9.291831E-5	20.815522
122.041497	-2.973000	3.948300	-11.737000	21.279897	9.087217E-5	20.821490
123.038992	-2.978200	3.949100	-11.760000	21.306463	9.328134E-5	20.817248
124.037188	-2.972100	3.949900	-11.738000	21.318464	9.212626E-5	20.814555
125.038396	-3.010500	3.946700	-11.881000	21.299285	9.179623E-5	20.812912
126.040669	-3.002700	3.947900	-11.853000	21.306724	9.262129E-5	20.813242
127.040263	-2.998100	3.946600	-11.832000	21.331521	9.153221E-5	20.833308
128.042013	-2.998800	3.946100	-11.833000	21.300859	9.219226E-5	20.806900
129.041999	-3.011400	3.946200	-11.883000	21.330945	9.265430E-5	20.824672
130.043629	-2.997600	3.946100	-11.828000	21.332045	9.090517E-5	20.822453
131.046784	-3.022300	3.945400	-11.923000	21.334795	9.077316E-5	20.840376
132.042687	-3.005600	3.945400	-11.857000	21.343951	9.067415E-5	20.813028
133.044604	-2.999900	3.945600	-11.834000	21.333431	9.331434E-5	20.811986
134.045509	-3.010100	3.945600	-11.876000	21.369898	9.186224E-5	20.835194
135.045511	-2.983200	3.945500	-11.770000	21.344382	9.225827E-5	20.837640
136.042684	-2.977400	3.945300	-11.746000	21.354960	9.024512E-5	20.820723
137.045027	-3.017300	3.944800	-11.902000	21.357431	9.384238E-5	20.819402
138.042804	-3.015200	3.944900	-11.895000	21.353597	9.196124E-5	20.819833
139.045208	-3.029500	3.943700	-11.946000	21.357659	9.116919E-5	20.829587
140.044715	-3.006700	3.944700	-11.860000	21.378139	9.219226E-5	20.803611
141.046386	-2.968400	3.945100	-11.710000	21.370904	9.206025E-5	20.832881
142.046525	-3.005900	3.943400	-11.853000	21.386923	9.364437E-5	20.829942
143.048264	-3.001400	3.944000	-11.837000	21.383775	9.242328E-5	20.831060
144.046671	-3.014700	3.943700	-11.888000	21.379333	9.196124E-5	20.822823
145.044002	-2.998600	3.943900	-11.825000	21.402909	9.239028E-5	20.840720
146.048532	-3.017900	3.942100	-11.896000	21.391915	9.334735E-5	20.831618
147.049037	-2.978200	3.944500	-11.747000	21.398221	9.265430E-5	20.829866
148.046521	-2.984800	3.942700	-11.768000	21.387346	9.209325E-5	20.846486
149.053726	-3.024400	3.942100	-11.922000	21.382614	9.351236E-5	20.839381
150.046776	-3.010200	3.941900	-11.865000	21.385559	9.331434E-5	20.816250
151.050967	-3.021200	3.942200	-11.910000	21.418639	9.413940E-5	20.833225
152.049483	-3.000700	3.942800	-11.830000	21.414829	9.328134E-5	20.825621
153.050511	-2.970100	3.942300	-11.708000	21.411725	9.598754E-5	20.840532
154.048659	-3.032200	3.941300	-11.950000	21.400808	9.133420E-5	20.835299
155.055072	-2.992700	3.942200	-11.797000	21.427133	9.288531E-5	20.830344
156.052625	-2.997800	3.941400	-11.815000	21.446790	9.235727E-5	20.848115
157.051488	-3.031900	3.940000	-11.945000	21.433782	9.321534E-5	20.840316
158.053288	-3.009500	3.940400	-11.857000	21.437964	9.186224E-5	20.838810
159.049095	-3.007100	3.940900	-11.850000	21.438477	9.476645E-5	20.832212
160.050220	-3.013600	3.940700	-11.875000	21.435938	9.407340E-5	20.851956
161.051513	-2.987300	3.940100	-11.769000	21.452871	9.344635E-5	20.830019
162.050602	-2.986500	3.941200	-11.770000	21.464827	9.311633E-5	20.841981
163.052131	-2.991100	3.940000	-11.784000	21.459842	9.324834E-5	20.845054
164.052568	-3.011500	3.939600	-11.862000	21.465384	9.608655E-5	20.829737
165.050646	-3.008900	3.940000	-11.854000	21.468803	9.420541E-5	20.838847
166.051118	-2.996100	3.938900	-11.800000	21.484676	9.397439E-5	20.852358
167.052895	-3.001200	3.939000	-11.821000	21.480665	9.186224E-5	20.833646
168.050788	-2.998000	3.938200	-11.806000	21.473734	9.423841E-5	20.853263
169.051586	-2.980100	3.939000	-11.738000	21.487704	9.486546E-5	20.860603
170.054640	-3.004200	3.939900	-11.835000	21.457231	9.288531E-5	20.856665
171.052215	-2.992700	3.939600	-11.789000	21.486789	9.209325E-5	20.871066
172.053514	-3.020600	3.939000	-11.896000	21.491282	9.413940E-5	20.853752
173.056028	-2.966600	3.937400	-11.680000	21.495123	9.496446E-5	20.833415
174.052605	-3.018000	3.937400	-11.882000	21.498625	9.489846E-5	20.835496
175.053722	-2.965900	3.938100	-11.679000	21.491347	9.344635E-5	20.861877
176.056743	-3.007700	3.936200	-11.838000	21.495934	9.701061E-5	20.840389
177.052327	-3.009400	3.939100	-11.853000	21.523096	9.559151E-5	20.845283
178.053535	-3.003100	3.936100	-11.820000	21.521259	9.291831E-5	20.842970
179.054532	-3.019900	3.937400	-11.889000	21.521215	9.338035E-5	20.862366
180.053308	-2.995000	3.938600	-11.795000	21.534212	9.483245E-5	20.835069
181.055176	-3.008800	3.936400	-11.843000	21.530776	9.522848E-5	20.860079
182.057908	-3.010000	3.936900	-11.850000	21.536936	9.470045E-5	20.864820
183.055348	-2.988200	3.937800	-11.766000	21.522609	9.585553E-5	20.860916
184.054418	-2.993400	3.936300	-11.782000	21.542586	9.463444E-5	20.856724
185.059269	-3.002700	3.936000	-11.818000	21.548551	9.483245E-5	20.854158
186.054124	-2.994500	3.934900	-11.782000	21.570999	9.463444E-5	20.869034
187.056184	-3.020200	3.934900	-11.883000	21.537559	9.324834E-5	20.855961
188.058143	-3.016100	3.935500	-11.870000	21.563526	9.460144E-5	20.885263
189.057005	-2.986100	3.934400	-11.748000	21.578494	9.377638E-5	20.871792
190.057748	-3.001400	3.935200	-11.810000	21.568467	9.552551E-5	20.869819
191.060912	-3.000800	3.935800	-11.810000	21.571318	9.585553E-5	20.866982
192.056233	-2.983600	3.934800	-11.739000	21.582842	9.684560E-5	20.868083
193.058505	-3.034600	3.933900	-11.937000	21.580802	9.374338E-5	20.862723
194.065375	-2.988500	3.934600	-11.758000	21.554528	9.747265E-5	20.863932
195.058884	-3.012000	3.934500	-11.850000	21.583229	9.328134E-5	20.872737
196.059861	-3.008200	3.934000	-11.833000	21.610245	9.305032E-5	20.875115
197.064344	-3.005400	3.933200	-11.820000	21.595216	9.493146E-5	20.864819
198.059869	-3.018400	3.933000	-11.871000	21.623823	9.664759E-5	20.845557
199.061203	-3.013700	3.933100	-11.852000	21.613374	9.585553E-5	20.873979
200.064169	-2.995900	3.934100	-11.786000	21.609048	9.308333E-5	20.863013
201.058342	-2.965300	3.934300	-11.666000	21.592844	9.559151E-5	20.849644
202.062226	-3.001700	3.933400	-11.806000	21.623321	9.463444E-5	20.881562
203.064873	-3.013400	3.932800	-11.851000	21.629361	9.598754E-5	20.859633
204.061732	-3.010700	3.934000	-11.843000	21.625849	9.532749E-5	20.875084
205.061639	-3.013900	3.931900	-11.849000	21.624588	9.631756E-5	20.889941
206.065269	-3.015200	3.931100	-11.852000	21.615636	9.328134E-5	20.865812
207.061799	-3.014600	3.931200	-11.850000	21.631626	9.371037E-5	20.883235
208.062250	-2.982600	3.932100	-11.727000	21.628469	9.582253E-5	20.881024
209.069431	-2.996500	3.931900	-11.781000	21.633858	9.578952E-5	20.904907
210.063876	-2.986900	3.931500	-11.742000	21.666609	9.479945E-5	20.886001
211.064442	-2.999800	3.932600	-11.796000	21.654967	9.522848E-5	20.893316
212.070089	-2.995500	3.931000	-11.775000	21.623779	9.542650E-5	20.871590
213.061326	-3.015600	3.931700	-11.856000	21.669018	9.757165E-5	20.873714
214.064598	-3.002500	3.931200	-11.802000	21.663036	9.674659E-5	20.895227
215.066379	-3.010300	3.930000	-11.830000	21.655123	9.404040E-5	20.887309
216.066154	-3.002000	3.931400	-11.802000	21.662780	9.664759E-5	20.896867
217.065003	-3.018200	3.930500	-11.861000	21.673609	9.677960E-5	20.890161
218.066509	-3.001500	3.929800	-11.794000	21.689176	9.654858E-5	20.886774
219.063376	-3.012600	3.930300	-11.840000	21.688745	9.611955E-5	20.889188
220.062836	-3.006500	3.929600	-11.814000	21.707965	9.767066E-5	20.884241
221.066644	-3.011300	3.930400	-11.834000	21.685874	9.681260E-5	20.883944
222.063898	-2.992500	3.930300	-11.761000	21.697473	9.578952E-5	20.893181
223.063643	-2.983500	3.930000	-11.723000	21.694511	9.473345E-5	20.886424
224.068508	-3.014900	3.930300	-11.848000	21.708910	9.661458E-5	20.901781
225.064554	-2.998100	3.930000	-11.782000	21.703977	9.503047E-5	20.897318
226.065739	-2.988800	3.929000	-11.742000	21.722791	9.651558E-5	20.892440
227.070735	-3.005500	3.930900	-11.814000	21.723467	9.453543E-5	20.898332
228.065510	-3.011600	3.928800	-11.831000	21.730827	9.720863E-5	20.890052
229.066563	-2.994200	3.929300	-11.764000	21.702502	9.747265E-5	20.894894
230.067238	-2.985400	3.927600	-11.725000	21.721410	9.575652E-5	20.901489
231.063480	-3.010500	3.928200	-11.825000	21.713863	9.971681E-5	20.918590
232.066513	-3.004900	3.927300	-11.799000	21.721071	9.714262E-5	20.914424
233.066716	-3.001000	3.928200	-11.788000	21.754936	9.859473E-5	20.901851
234.065367	-2.991700	3.928200	-11.751000	21.734572	9.753865E-5	20.915134
235.070848	-3.004300	3.928600	-11.802000	21.753809	9.654858E-5	20.911154
236.071015	-3.015000	3.928000	-11.842000	21.749578	9.664759E-5	20.893170
237.068408	-2.997800	3.928200	-11.775000	21.763385	9.856173E-5	20.915522
238.069955	-3.009500	3.927400	-11.818000	21.774890	9.786868E-5	20.900485
239.072742	-3.005700	3.926700	-11.801000	21.768637	9.905676E-5	20.904184
240.066444	-3.007300	3.926300	-11.807000	21.745127	9.882575E-5	20.920007
241.069278	-2.973900	3.926700	-11.676000	21.765607	9.704362E-5	20.905419
242.071076	-2.991500	3.927400	-11.748000	21.779328	9.885875E-5	20.923417
243.070600	-3.005600	3.926100	-11.800000	21.766063	9.899076E-5	20.917728
244.067745	-3.012000	3.925900	-11.824000	21.770512	9.737364E-5	20.934981
245.077734	-3.008900	3.925700	-11.811000	21.798919	9.598754E-5	20.915999
246.068968	-3.015300	3.926200	-11.838000	21.807176	9.710962E-5	20.909564
247.067842	-3.025600	3.926800	-11.880000	21.800746	0.000101	20.924938
248.072548	-2.979600	3.926700	-11.698000	21.814163	9.836371E-5	20.917979
249.068127	-2.977100	3.926100	-11.687000	21.799730	9.899076E-5	20.922974
250.069895	-2.991200	3.925400	-11.740000	21.813653	0.000100	20.915573
251.068929	-3.012500	3.925800	-11.826000	21.821960	9.984882E-5	20.910137
252.070630	-3.016300	3.924300	-11.836000	21.817747	9.819870E-5	20.940531
253.072284	-2.994800	3.926200	-11.758000	21.836459	9.875974E-5	20.909476
254.069273	-3.000400	3.923700	-11.771000	21.855755	9.948579E-5	20.926417
255.069519	-2.994400	3.925400	-11.753000	21.833464	9.912277E-5	20.934925
256.070237	-2.990300	3.925200	-11.736000	21.853318	9.856173E-5	20.925874
257.073849	-3.002400	3.923600	-11.779000	21.836940	9.790168E-5	20.941248
258.074743	-3.009000	3.923800	-11.806000	21.837811	9.988182E-5	20.928372
259.071878	-3.004600	3.924000	-11.789000	21.840408	0.000100	20.931919
260.076155	-3.001400	3.923500	-11.775000	21.836466	0.000104	20.924181
261.072836	-3.015400	3.923200	-11.829000	21.844046	0.000102	20.929396
262.070939	-3.004400	3.922100	-11.782000	21.832575	0.000100	20.930717
263.073650	-3.009300	3.923700	-11.807000	21.838886	0.000101	20.931343
264.071803	-3.001100	3.923300	-11.773000	21.874219	0.000101	20.942526
265.071219	-2.995500	3.923100	-11.751000	21.868806	0.000101	20.912455
266.072840	-2.975900	3.924100	-11.677000	21.874939	0.000100	20.955572
267.073795	-3.001800	3.922400	-11.773000	21.897507	0.000103	20.941654
268.073426	-2.999700	3.921700	-11.764000	21.889877	9.991483E-5	20.940181
269.075732	-3.032300	3.921600	-11.891000	21.882128	0.000101	20.932426
270.077331	-3.022800	3.920900	-11.851000	21.875861	0.000104	20.928050
271.074697	-3.026200	3.922000	-11.868000	21.899131	0.000101	20.927160
272.076728	-2.972500	3.921800	-11.657000	21.886898	0.000101	20.941941
273.077185	-2.986800	3.921200	-11.711000	21.872079	9.998083E-5	20.936591
274.073078	-3.002900	3.921600	-11.775000	21.913172	9.974981E-5	20.950221
275.076606	-2.984900	3.921800	-11.705000	21.931628	9.928778E-5	20.946884
276.074457	-2.993600	3.921000	-11.737000	21.903850	0.000102	20.942787
277.075152	-2.957800	3.921100	-11.597000	21.932431	0.000102	20.958118
278.075944	-2.994500	3.920400	-11.739000	21.934681	0.000101	20.953732
279.076264	-2.998800	3.922400	-11.762000	21.921468	0.000104	20.946672
280.075969	-2.995400	3.920900	-11.744000	21.951589	0.000103	20.954062
281.077604	-3.014700	3.920900	-11.820000	21.938655	0.000102	20.949651
282.085000	-2.989600	3.921100	-11.721000	21.957137	0.000102	20.949658
283.076425	-2.981700	3.921200	-11.691000	21.954092	0.000103	20.943766
284.082015	-2.975100	3.921200	-11.665000	21.952653	0.000104	20.963661
285.085099	-2.993600	3.919200	-11.731000	21.944651	0.000102	20.952333
286.080882	-3.013400	3.919000	-11.809000	21.955749	0.000101	20.953958
287.087277	-2.999700	3.919400	-11.755000	21.968224	0.000102	20.967867
288.084680	-2.991100	3.919200	-11.722000	21.949454	0.000103	20.960933
289.081567	-3.025500	3.918100	-11.853000	21.973518	0.000103	20.948513
290.084140	-2.972200	3.919900	-11.650000	21.952481	0.000102	20.954007
291.087716	-3.001900	3.918800	-11.762000	21.983346	0.000103	20.947446
292.082350	-2.996400	3.918800	-11.741000	21.964584	0.000102	20.945260
293.088524	-2.989600	3.919600	-11.717000	21.991211	0.000101	20.965274
294.088718	-3.013500	3.918700	-11.808000	21.989494	0.000103	20.960710
295.086161	-2.994900	3.918600	-11.735000	21.986338	0.000102	20.971300
296.090912	-2.989600	3.918600	-11.714000	21.976333	0.000105	20.973612
297.086749	-2.988800	3.918600	-11.711000	21.988757	0.000102	20.958076
298.084633	-2.985100	3.917400	-11.693000	21.989053	0.000102	20.961692
299.087393	-2.994100	3.917500	-11.729000	21.990558	0.000104	20.969835
300.085701	-2.994500	3.918900	-11.735000	22.005401	0.000104	20.966676
301.083170	-3.001100	3.917400	-11.756000	22.012455	0.000103	20.969944
302.089460	-3.002400	3.918000	-11.763000	22.005926	0.000103	20.975260
303.087285	-3.007100	3.915800	-11.774000	21.998947	0.000103	20.970646
304.086112	-3.003400	3.918000	-11.766000	22.023264	0.000102	20.967488
305.089366	-3.005900	3.917100	-11.774000	22.012066	0.000103	20.959124
306.091090	-3.006300	3.916900	-11.775000	22.021326	0.000106	20.975030
307.087934	-3.035300	3.916100	-11.886000	22.044669	0.000104	20.982750
308.092625	-2.996200	3.916100	-11.731000	22.034664	0.000104	20.969417
309.090551	-2.997900	3.915200	-11.736000	22.055114	0.000104	20.980879
310.087330	-3.011000	3.915300	-11.788000	22.048137	0.000104	20.982902
311.093740	-3.008400	3.915800	-11.779000	22.066591	0.000105	20.997581
312.092700	-3.014300	3.914600	-11.798000	22.071226	0.000103	20.988946
313.091949	-3.003400	3.915000	-11.758000	22.051095	0.000105	20.990130
314.092845	-2.982900	3.915600	-11.679000	22.079564	0.000104	20.982122
315.091513	-2.971800	3.915400	-11.635000	22.071343	0.000104	20.999493
316.090080	-3.002900	3.915300	-11.757000	22.087302	0.000105	21.001719
317.091293	-2.999700	3.914900	-11.742000	22.079858	0.000107	20.994268
318.089750	-2.996200	3.913600	-11.726000	22.099598	0.000104	20.969938
319.090039	-2.983600	3.915000	-11.680000	22.085651	0.000105	21.010496
320.093690	-3.011500	3.914200	-11.787000	22.087393	0.000106	20.985218
321.093717	-3.016800	3.913400	-11.805000	22.094075	0.000106	21.005654
322.087974	-3.001400	3.914900	-11.749000	22.096002	0.000106	21.011376
323.093929	-2.998400	3.915200	-11.739000	22.121408	0.000104	20.997458
324.092532	-3.008200	3.914000	-11.773000	22.125696	0.000105	20.985158
325.091488	-3.011500	3.913300	-11.784000	22.102124	0.000104	21.006600
326.090018	-3.012400	3.912400	-11.785000	22.130498	0.000106	20.996602
327.092700	-2.989700	3.912700	-11.697000	22.115664	0.000107	21.015412
328.091337	-2.980000	3.912600	-11.658000	22.105870	0.000106	21.000394
329.092978	-3.002500	3.913000	-11.748000	22.108365	0.000104	21.012373
330.096314	-3.009000	3.914100	-11.776000	22.103189	0.000106	21.001503
331.094535	-3.000500	3.912500	-11.738000	22.133102	0.000106	21.008216
332.095843	-3.003900	3.911700	-11.749000	22.136349	0.000105	20.993451
333.098069	-3.007500	3.913200	-11.768000	22.140383	0.000107	21.003178
334.094260	-3.015600	3.910500	-11.792000	22.138117	0.000109	21.005176
335.091562	-3.002700	3.911100	-11.742000	22.149846	0.000108	21.016917
336.093503	-3.008100	3.911400	-11.765000	22.158100	0.000107	21.012853
337.091953	-3.014300	3.910400	-11.786000	22.173069	0.000107	21.003186
338.094351	-3.007200	3.911700	-11.762000	22.147410	0.000106	20.986508
339.095560	-3.016500	3.910400	-11.795000	22.152424	0.000108	21.006698
340.094655	-2.986900	3.912000	-11.684000	22.162962	0.000108	20.996861
341.094480	-3.009900	3.912200	-11.774000	22.167605	0.000105	21.011464
342.095569	-2.985600	3.912000	-11.678000	22.147899	0.000109	20.995057
343.097500	-3.000000	3.911200	-11.732000	22.182750	0.000109	20.979217
344.096140	-2.993400	3.911700	-11.708000	22.186057	0.000108	21.001017
345.100092	-3.023100	3.910300	-11.820000	22.181896	0.000109	20.978363
346.098339	-3.001800	3.910600	-11.738000	22.204737	0.000108	20.993643
347.099906	-3.003300	3.909400	-11.740000	22.200001	0.000108	21.014976
348.103085	-2.999400	3.909500	-11.726000	22.190970	0.000108	20.988395
349.096875	-2.974500	3.911200	-11.633000	22.171721	0.000109	20.989037
350.104619	-3.005700	3.910800	-11.754000	22.177244	0.000107	20.994565
351.102440	-2.990100	3.910400	-11.692000	22.173116	0.000107	20.980952
352.101768	-3.002300	3.911000	-11.741000	22.198224	0.000107	20.973849
353.101545	-3.010500	3.909800	-11.770000	22.193987	0.000107	20.998526
354.104028	-3.016600	3.910100	-11.795000	22.207197	0.000108	21.003216
355.102226	-3.006100	3.909900	-11.753000	22.189826	0.000109	20.996731
356.102244	-3.018500	3.908500	-11.797000	22.207255	0.000107	21.007541
357.104992	-3.015800	3.908300	-11.785000	22.215703	0.000109	20.983762
358.103566	-2.987400	3.908400	-11.676000	22.207136	0.000110	20.978030
359.107660	-3.017700	3.907000	-11.789000	22.212989	0.000110	20.981044
360.102367	-2.991800	3.909000	-11.694000	22.219720	0.000108	20.980671
361.104723	-2.982900	3.908500	-11.658000	22.248734	0.000108	20.986961
362.105252	-3.000900	3.907900	-11.726000	22.225555	0.000110	20.968023
363.106707	-3.019800	3.906900	-11.797000	22.234730	0.000109	20.981475
364.103765	-3.032600	3.907700	-11.849000	22.242459	0.000109	20.973568
365.104585	-2.983100	3.908300	-11.658000	22.244675	0.000109	20.990957
366.104140	-2.991500	3.908400	-11.691000	22.255600	0.000111	20.982457
367.107592	-3.015900	3.907600	-11.784000	22.272521	0.000109	20.992285
368.104710	-2.994000	3.907600	-11.699000	22.285737	0.000108	20.981339
369.103208	-2.991300	3.906500	-11.684000	22.275420	0.000112	20.980018
370.103864	-2.993900	3.906700	-11.695000	22.288773	0.000112	20.978689
371.105659	-3.003800	3.906200	-11.732000	22.255744	0.000110	20.984023
372.108256	-3.029700	3.906000	-11.833000	22.243693	0.000111	20.957736
373.108685	-2.975700	3.906500	-11.624000	22.225925	0.000109	20.943268
374.107700	-2.978500	3.907300	-11.638000	22.261764	0.000110	20.968242
375.110074	-3.009100	3.906300	-11.754000	22.260969	0.000112	20.979772
376.106485	-2.988800	3.905000	-11.670000	22.281881	0.000110	20.967048
377.110526	-2.994900	3.905200	-11.694000	22.276502	0.000111	20.972567
378.108294	-3.007000	3.905200	-11.742000	22.275555	0.000111	20.971145
379.108922	-3.016600	3.905400	-11.780000	22.272291	0.000112	20.963611
380.110413	-2.998000	3.905600	-11.708000	22.253797	0.000112	20.950311
381.110990	-2.977200	3.906000	-11.628000	22.263192	0.000110	20.960665
382.106943	-3.006100	3.905800	-11.741000	22.261382	0.000108	20.972127
383.106689	-3.018300	3.905300	-11.787000	22.285872	0.000111	20.981473
384.109197	-2.976300	3.904200	-11.619000	22.291038	0.000110	20.950615
385.108407	-2.998700	3.903300	-11.704000	22.295393	0.000111	20.962087
386.111051	-3.001500	3.904400	-11.719000	22.309726	0.000113	20.954628
387.108144	-3.021900	3.903300	-11.795000	22.316525	0.000110	20.945790
388.109319	-2.996500	3.903600	-11.696000	22.325175	0.000112	20.969147
389.113340	-3.006500	3.903100	-11.734000	22.317421	0.000112	20.961384
390.111111	-3.004700	3.904500	-11.731000	22.319568	0.000110	20.949312
391.108444	-3.017900	3.901700	-11.774000	22.327552	0.000111	20.948297
392.109610	-3.009800	3.904000	-11.749000	22.329345	0.000110	20.953411
393.113229	-2.994800	3.903500	-11.690000	22.331712	0.000111	20.960996
394.108638	-3.003100	3.902600	-11.719000	22.316086	0.000112	20.946299
395.112226	-2.985600	3.903100	-11.652000	22.329134	0.000112	20.956518
396.109590	-2.999100	3.901900	-11.702000	22.324779	0.000113	20.939832
397.108834	-3.015800	3.901900	-11.767000	22.343213	0.000111	20.940272
398.111083	-3.002900	3.901700	-11.716000	22.356767	0.000111	20.945310
399.111645	-2.989200	3.903400	-11.668000	22.338351	0.000113	20.953420
400.112588	-2.989500	3.902300	-11.664000	22.355195	0.000112	20.955114
401.112774	-2.999300	3.902100	-11.702000	22.339232	0.000112	20.952880
402.111724	-2.981100	3.902900	-11.634000	22.366627	0.000113	20.943329
403.110632	-3.004700	3.900500	-11.719000	22.385982	0.000113	20.934263
404.110118	-3.016500	3.900700	-11.766000	22.358189	0.000113	20.947682
405.111681	-3.009100	3.900400	-11.735000	22.354715	0.000110	20.936144
406.112253	-2.993200	3.900500	-11.674000	22.351206	0.000112	20.941638
407.113129	-2.973800	3.900400	-11.598000	22.354335	0.000114	20.937185
408.114829	-3.000500	3.900100	-11.701000	22.356406	0.000112	20.954430
409.115964	-2.997800	3.901500	-11.695000	22.388427	0.000112	20.935289
410.118421	-3.005600	3.899900	-11.721000	22.393982	0.000111	20.937533
411.119502	-3.002600	3.899700	-11.708000	22.369522	0.000113	20.941013
412.118845	-2.983700	3.899700	-11.635000	22.401424	0.000112	20.940243
413.119742	-2.978000	3.899900	-11.613000	22.391903	0.000113	20.955837
414.116990	-2.991800	3.899400	-11.664000	22.381605	0.000112	20.945526
415.118620	-2.991400	3.899300	-11.664000	22.406404	0.000115	20.941911
416.120718	-3.004300	3.900000	-11.716000	22.414268	0.000112	20.922287
417.120761	-2.985600	3.900800	-11.645000	22.425538	0.000113	20.953010
418.120251	-3.028900	3.897600	-11.804000	22.415266	0.000113	20.925183
419.120576	-3.014000	3.898100	-11.748000	22.417600	0.000111	20.937950
420.121671	-3.011000	3.899200	-11.739000	22.429556	0.000114	20.929535
421.118596	-3.005700	3.897500	-11.713000	22.434620	0.000115	20.932710
422.121341	-3.000600	3.897000	-11.693000	22.404039	0.000112	20.933853
423.121122	-2.994300	3.899100	-11.674000	22.420416	0.000116	20.930813
424.121551	-2.975100	3.898600	-11.598000	22.412156	0.000114	20.934395
425.120352	-2.991200	3.897500	-11.657000	22.414744	0.000113	20.904747
426.123123	-3.026200	3.896100	-11.790000	22.407971	0.000114	20.920722
427.120061	-3.018300	3.897200	-11.762000	22.425616	0.000116	20.915634
428.120176	-2.993400	3.896900	-11.664000	22.426107	0.000115	20.927030
429.121548	-3.004000	3.896200	-11.703000	22.433531	0.000113	20.912655
430.119843	-3.002700	3.897300	-11.701000	22.465415	0.000115	20.914713
431.123570	-3.008300	3.896400	-11.721000	22.464747	0.000116	20.920681
432.122907	-3.002800	3.895800	-11.697000	22.490212	0.000113	20.915839
433.124188	-2.981700	3.897000	-11.618000	22.477928	0.000117	20.922028
434.124045	-3.012100	3.895000	-11.731000	22.478925	0.000115	20.913544
435.124582	-3.000600	3.895100	-11.687000	22.468365	0.000115	20.903444
436.121360	-2.988900	3.896200	-11.644000	22.504398	0.000116	20.899702
437.125325	-2.969200	3.896700	-11.569000	22.518923	0.000117	20.918988
438.122605	-3.004000	3.895400	-11.701000	22.494033	0.000117	20.910183
439.123513	-3.015900	3.894500	-11.745000	22.466724	0.000116	20.897060
440.124800	-3.002800	3.896400	-11.699000	22.480852	0.000117	20.901725
441.122401	-3.005800	3.894500	-11.706000	22.491463	0.000117	20.921832
442.123772	-2.993000	3.894800	-11.656000	22.487878	0.000116	20.904493
443.128200	-2.991000	3.894000	-11.646000	22.498251	0.000116	20.895917
444.124820	-3.013700	3.892600	-11.730000	22.503730	0.000115	20.908515
445.128414	-2.997300	3.893100	-11.668000	22.493990	0.000118	20.911562
446.126359	-3.009200	3.892900	-11.713000	22.496332	0.000115	20.919597
447.130372	-2.997400	3.892800	-11.667000	22.495486	0.000116	20.923017
448.126206	-3.006100	3.893000	-11.702000	22.519083	0.000117	20.909666
449.128177	-3.002400	3.892100	-11.685000	22.529354	0.000118	20.923745
450.129166	-3.012900	3.892900	-11.728000	22.500018	0.000118	20.908591
451.130101	-3.010000	3.892700	-11.716000	22.500872	0.000117	20.893326
452.128293	-2.994600	3.891600	-11.652000	22.496155	0.000116	20.917049
453.130693	-2.983600	3.892300	-11.612000	22.510806	0.000116	20.906119
454.132725	-3.005900	3.891100	-11.696000	22.513224	0.000118	20.897635
455.129315	-3.002900	3.891600	-11.686000	22.534681	0.000119	20.896365
456.133507	-3.007200	3.892500	-11.705000	22.517536	0.000117	20.910013
457.130456	-2.987100	3.890900	-11.622000	22.515447	0.000117	20.887061
458.132165	-2.998100	3.891700	-11.667000	22.515245	0.000118	20.902503
459.133164	-2.992600	3.893100	-11.649000	22.547658	0.000118	20.897509
460.133230	-2.994400	3.892800	-11.655000	22.561117	0.000118	20.902927
461.133908	-2.980300	3.891500	-11.597000	22.549823	0.000119	20.894461
462.135377	-2.984700	3.890200	-11.610000	22.535298	0.000118	20.894139
463.134072	-2.987300	3.891400	-11.624000	22.555749	0.000116	20.919360
464.131552	-2.998100	3.890500	-11.663000	22.555301	0.000118	20.904689
465.134145	-2.994400	3.890100	-11.647000	22.558911	0.000120	20.895029
466.133281	-3.015900	3.890900	-11.733000	22.565615	0.000119	20.914543
467.132968	-2.997800	3.891100	-11.664000	22.571372	0.000119	20.900396
468.138220	-3.000500	3.888900	-11.668000	22.573106	0.000122	20.881272
469.140772	-2.978700	3.889800	-11.586000	22.547744	0.000118	20.888586
470.137895	-2.990800	3.890000	-11.634000	22.541716	0.000120	20.892506
471.139017	-2.998900	3.888400	-11.660000	22.538344	0.000119	20.891025
472.139099	-3.002900	3.888200	-11.675000	22.551278	0.000118	20.891177
473.138835	-3.002200	3.888000	-11.671000	22.556250	0.000120	20.874347
474.139298	-3.017600	3.888100	-11.731000	22.557103	0.000122	20.863349
475.137945	-3.011600	3.888000	-11.708000	22.569108	0.000119	20.888173
476.139625	-3.010200	3.887700	-11.702000	22.550544	0.000119	20.885226
477.137657	-3.003900	3.888300	-11.679000	22.575364	0.000121	20.878792
478.141521	-2.989700	3.886300	-11.618000	22.582534	0.000120	20.876015
479.137203	-3.008900	3.886500	-11.693000	22.621082	0.000122	20.881433
480.141440	-3.024800	3.886700	-11.754000	22.606551	0.000121	20.896750
481.142181	-3.012700	3.885500	-11.705000	22.604235	0.000120	20.897749
482.140206	-3.012600	3.887400	-11.711000	22.610862	0.000122	20.864086
483.139169	-2.985800	3.887700	-11.607000	22.636147	0.000121	20.887039
484.140602	-3.010800	3.886200	-11.699000	22.649073	0.000119	20.884813
485.141244	-3.006200	3.885700	-11.681000	22.641769	0.000120	20.886032
486.139877	-2.983200	3.886200	-11.593000	22.631633	0.000121	20.901957
487.144673	-3.002500	3.886200	-11.667000	22.633722	0.000121	20.861378
488.143000	-3.000300	3.885400	-11.656000	22.633020	0.000120	20.880589
489.141547	-2.996800	3.884100	-11.638000	22.637949	0.000120	20.880784
490.144161	-3.027500	3.884200	-11.758000	22.630248	0.000121	20.873071
491.141901	-2.976400	3.885300	-11.562000	22.640088	0.000120	20.870599
492.141172	-2.993100	3.884000	-11.624000	22.589933	0.000120	20.861616
493.146563	-2.988700	3.884200	-11.607000	22.628051	0.000121	20.888887
494.142624	-3.017000	3.882900	-11.714000	22.628195	0.000122	20.848256
495.140508	-3.016000	3.883500	-11.712000	22.659329	0.000122	20.869009
496.143281	-3.005700	3.882800	-11.670000	22.654603	0.000123	20.878499
497.143092	-2.967700	3.883600	-11.524000	22.670141	0.000119	20.858028
498.144854	-2.990700	3.883500	-11.614000	22.684173	0.000120	20.853591
499.144412	-3.015500	3.881700	-11.704000	22.681561	0.000122	20.841492
500.145091	-3.011500	3.882300	-11.690000	22.662922	0.000124	20.861228
501.144549	-3.011200	3.882000	-11.688000	22.660385	0.000122	20.870540
502.146461	-2.978700	3.882500	-11.564000	22.675989	0.000124	20.875738
503.145051	-2.987800	3.882500	-11.600000	22.687292	0.000123	20.861456
504.143243	-2.999500	3.881700	-11.642000	22.705017	0.000121	20.854555
505.144462	-3.009100	3.880100	-11.674000	22.705161	0.000121	20.876035
506.147093	-3.030400	3.879700	-11.756000	22.705194	0.000124	20.858525
507.148972	-3.014900	3.882000	-11.702000	22.709902	0.000121	20.858974
508.148250	-3.006000	3.881100	-11.665000	22.694610	0.000125	20.869260
509.149386	-2.984400	3.881000	-11.582000	22.689758	0.000124	20.864874
510.147554	-2.994300	3.880800	-11.619000	22.698701	0.000123	20.860556
511.150370	-3.026100	3.879300	-11.738000	22.656359	0.000124	20.840904
512.156042	-3.012300	3.880300	-11.688000	22.660829	0.000122	20.851072
513.154994	-2.989800	3.879000	-11.597000	22.661328	0.000126	20.858209
514.151662	-3.012500	3.878800	-11.684000	22.647438	0.000121	20.864211
515.152161	-2.995800	3.877500	-11.615000	22.676061	0.000123	20.836458
516.151760	-3.008100	3.879500	-11.668000	22.697338	0.000123	20.851062
517.152508	-3.012200	3.878000	-11.680000	22.720768	0.000123	20.861306
518.154661	-3.004100	3.877900	-11.647000	22.737454	0.000122	20.859546
519.152602	-3.003200	3.877600	-11.645000	22.711435	0.000121	20.844389
520.152093	-3.026800	3.877300	-11.735000	22.710496	0.000124	20.871422
521.158514	-2.991500	3.877300	-11.598000	22.699490	0.000123	20.862295
522.153775	-2.993400	3.877000	-11.604000	22.719668	0.000123	20.855006
523.152286	-2.989700	3.877500	-11.592000	22.686869	0.000126	20.840645
524.155332	-2.989600	3.876900	-11.589000	22.688416	0.000123	20.830341
525.155491	-2.995900	3.877000	-11.614000	22.682321	0.000124	20.851736
526.152410	-3.019900	3.876900	-11.707000	22.709158	0.000124	20.841635
527.160214	-3.017400	3.875300	-11.693000	22.696859	0.000124	20.853970
528.153224	-2.999800	3.876300	-11.626000	22.681144	0.000124	20.843919
529.153825	-3.007000	3.874100	-11.648000	22.717737	0.000124	20.861607
530.159341	-2.998100	3.874800	-11.616000	22.749164	0.000127	20.851361
531.151388	-2.997100	3.875800	-11.616000	22.711997	0.000126	20.841159
532.153981	-3.018100	3.874500	-11.693000	22.716138	0.000125	20.868539
533.156007	-2.994900	3.874200	-11.602000	22.733686	0.000125	20.839176
534.155500	-3.016500	3.874900	-11.688000	22.745535	0.000125	20.838718
535.151326	-3.019400	3.873500	-11.695000	22.755543	0.000126	20.848743
536.158192	-2.973400	3.875900	-11.524000	22.753151	0.000127	20.851563
537.152321	-2.991300	3.873300	-11.585000	22.758746	0.000126	20.849106
538.155724	-2.995600	3.873100	-11.601000	22.756058	0.000126	20.823655
539.159771	-3.005300	3.872600	-11.638000	22.772235	0.000126	20.855980
540.151350	-3.002600	3.873000	-11.628000	22.789688	0.000125	20.818463
541.156099	-2.990200	3.871600	-11.576000	22.804632	0.000127	20.840545
542.157954	-2.993000	3.872400	-11.588000	22.795368	0.000124	20.833636
543.157028	-3.027200	3.870300	-11.715000	22.765336	0.000124	20.859026
544.155303	-3.012100	3.871700	-11.661000	22.739826	0.000127	20.838689
545.159162	-3.011900	3.871800	-11.661000	22.740688	0.000127	20.840026
546.156803	-3.000100	3.872400	-11.617000	22.766747	0.000125	20.828198
547.158330	-2.997500	3.871000	-11.602000	22.761303	0.000126	20.817055
