Repository: ARTS-Laboratory/Dataset-battery-electro-thermal-characterization

# Battery Test Data Overview

This dataset contains charge and discharge data files from 3 independent cells. Each file captures key measurements recorded at ~1 second intervals during the cycling process. The data is structured into seven columns, as outlined below.

## Data Columns

1. **Time**:  
   The timestamp of each recorded measurement, recorded in seconds.
2. **Current**:  
   The current measured in amps (A)

3. **Voltage**:  
   The voltage of the cell, measured in volts (V)

4. **Power**:  
   The power output or input to the cell, measured in watts (W)

5. **Cell Temperature**:  
   The surface temperature of the cell, measured in degrees Celsius (°C)

6. **Hoop Strain**:

File: BatteryData/Samsung 30Q 3000mah/Cleaned 650 Cycle Dataset (3 Cells)/Cell A   (30Q003)/Charging Data/ChargeCycle112.lvm (part 1 of 7)
LabVIEW Measurement	
Writer_Version	2
Reader_Version	2
Separator	Tab
Decimal_Separator	.
Multi_Headings	No
X_Columns	One
Time_Pref	Absolute
Operator	admin
Description	Clolumns are: time, Current, Voltage, Power, Battery Temp, and Chamber Temp
Date	2024/05/20
Time	14:35:36.3941631317138671875
***End_of_Header***	
	
Channels	6						
Samples	1	1	1	1	1	1	
Date	2024/06/07	2024/06/07	2024/06/07	2024/06/07	2024/06/07	2024/06/07	
Time	02:46:33.6968216896057128906	02:46:33.7017698287963867188	02:46:33.7078266143798828125	02:46:33.6802911758422851562	02:46:33.6802911758422851562	02:46:33.6802911758422851562	
X_Dimension	Time	Time	Time	Time	Time	Time	
X0	0.0000000000000000E+0	0.0000000000000000E+0	0.0000000000000000E+0	0.0000000000000000E+0	0.0000000000000000E+0	0.0000000000000000E+0	
Delta_X	1.000000	1.000000	1.000000	1.000000	1.000000	1.000000	
***End_of_Header***							
X_Value	Untitled	Untitled 1	Untitled 2	Untitled 3	Untitled 4	Untitled 5	Comment
0.000000	0.029834	2.963000	0.088439	20.928531	-8.522880E-5	20.992059
0.999765	2.986000	3.072700	9.176300	20.947073	-8.281962E-5	20.985000
2.004404	2.992400	3.086400	9.236200	20.931428	-8.357868E-5	20.999222
3.001831	2.990800	3.095200	9.257700	20.923605	-8.542681E-5	20.985237
4.005288	2.996600	3.105500	9.306600	20.932533	-8.417272E-5	20.986579
5.002413	2.984300	3.113900	9.293700	20.937563	-8.384270E-5	21.009150
6.002438	2.988800	3.122300	9.332000	20.928106	-8.420572E-5	21.005381
7.003702	2.985800	3.130100	9.346100	20.912698	-8.321565E-5	20.986182
8.003180	2.980800	3.137200	9.351900	20.931819	-8.222558E-5	21.000088
9.003885	3.002300	3.144200	9.440900	20.938798	-8.371069E-5	21.011333
10.004439	2.987900	3.151100	9.415800	20.917832	-8.371069E-5	20.981834
11.001251	2.987200	3.158200	9.434900	20.927472	-8.354567E-5	20.967295
12.002972	3.000600	3.162900	9.491300	20.900342	-8.265461E-5	20.997056
13.005917	3.004200	3.168800	9.520600	20.908638	-8.331466E-5	21.014833
14.004404	2.995600	3.174900	9.511400	20.936400	-8.338066E-5	20.993290
15.005356	2.991600	3.181600	9.518600	20.924178	-8.268761E-5	20.992447
16.004647	3.003400	3.187300	9.573600	20.923783	-8.380969E-5	21.005800
17.003208	2.995900	3.192000	9.563500	20.919569	-8.291863E-5	21.012489
18.003344	3.003200	3.197500	9.603300	20.908058	-8.311664E-5	21.012831
19.004992	2.990400	3.200000	9.569600	20.901472	-8.308364E-5	21.001979
20.005939	2.998100	3.207900	9.618000	20.912113	-8.130151E-5	21.015938
21.007825	2.974800	3.209800	9.549300	20.913061	-8.130151E-5	21.011671
22.004920	3.003800	3.214800	9.657500	20.915933	-8.034444E-5	21.012646
23.004505	3.002600	3.216500	9.658700	20.915486	-8.100448E-5	20.995607
24.006586	2.991700	3.222900	9.642400	20.920567	-8.140051E-5	21.005903
25.006516	2.988300	3.225700	9.640100	20.891094	-8.364468E-5	21.018150
26.006607	2.997200	3.231800	9.687200	20.901683	-8.295163E-5	21.013094
27.006008	3.003500	3.233100	9.711200	20.901551	-8.288562E-5	21.024813
28.005953	2.995400	3.235400	9.691700	20.901524	-8.305064E-5	21.036164
29.007480	2.999600	3.239600	9.718000	20.914853	-8.229158E-5	21.019151
30.005858	3.004100	3.244400	9.746900	20.907926	-8.212657E-5	21.047306
31.011665	3.000400	3.247400	9.743900	20.916275	-8.549282E-5	21.023418
32.005699	3.005200	3.250400	9.768800	20.892649	-8.239059E-5	21.025393
33.006483	3.006900	3.254600	9.786900	20.915802	-8.252260E-5	21.031478
34.008111	3.013000	3.258800	9.818900	20.911640	-8.232458E-5	21.018783
35.004268	3.008100	3.262600	9.815000	20.915697	-8.173054E-5	21.025684
36.005474	3.003100	3.266100	9.809200	20.940693	-8.136751E-5	21.013701
37.010561	3.016200	3.268400	9.858800	20.929183	-8.288562E-5	21.028740
38.006034	3.021200	3.272700	9.888100	20.945461	-8.235759E-5	21.032217
39.006259	3.013900	3.275200	9.871400	20.943407	-8.173054E-5	21.051969
40.013093	2.995700	3.277800	9.820200	20.928472	-8.182955E-5	21.018548
41.009356	3.003600	3.281700	9.857000	20.935453	-8.248960E-5	21.023631
42.010966	3.002200	3.283700	9.859400	20.948912	-8.110349E-5	21.039460
43.007073	3.007800	3.287900	9.890000	20.943750	-8.235759E-5	21.036194
44.007730	3.014900	3.291900	9.925400	20.931319	-8.041044E-5	21.035616
45.006202	2.998400	3.293500	9.875900	20.921153	-7.988240E-5	21.021658
46.007612	3.021100	3.297800	9.963400	20.952363	-7.935436E-5	21.017312
47.007738	3.020900	3.299900	9.969300	20.952338	-8.107049E-5	21.031034
48.007166	3.006400	3.302500	9.929300	20.938827	-8.060846E-5	21.036012
49.007602	3.001200	3.305900	9.922300	20.952760	-7.961838E-5	21.036671
50.007898	3.008300	3.307500	9.950200	20.947203	-7.740722E-5	21.025425
51.008887	3.014600	3.310800	9.982000	20.946228	-8.097148E-5	21.052894
52.007799	3.003300	3.313100	9.951000	20.959003	-8.113649E-5	21.026322
53.008487	3.015800	3.317400	10.005000	20.981866	-7.819928E-5	21.039702
54.007790	3.011900	3.318900	9.997000	20.963824	-7.876032E-5	21.033039
55.008897	2.998000	3.321800	9.959100	20.967775	-8.001441E-5	21.045522
56.010017	3.010900	3.325300	10.013000	20.984895	-7.981640E-5	21.040361
57.011183	3.007000	3.328300	10.009000	20.987108	-7.763824E-5	21.049210
58.014347	3.005200	3.329800	10.008000	20.970225	-7.951937E-5	21.053186
59.011085	2.990100	3.333000	9.966800	20.993508	-7.876032E-5	21.054662
60.011220	2.998000	3.334500	9.997700	21.002569	-8.252260E-5	21.051871
61.012086	2.997000	3.338100	10.005000	20.996802	-7.994841E-5	21.051319
62.011782	2.995400	3.340500	10.006000	20.992087	-7.951937E-5	21.062722
63.016260	3.000400	3.340500	10.023000	21.010314	-8.008042E-5	21.075733
64.017433	2.996800	3.343600	10.021000	20.995011	-7.918935E-5	21.057113
65.013645	2.998000	3.346700	10.034000	21.002359	-7.816627E-5	21.057824
66.012849	2.983100	3.347800	9.987300	21.003913	-7.948637E-5	21.062222
67.014532	3.004800	3.352700	10.075000	21.007311	-7.928836E-5	21.054243
68.013078	3.004000	3.354500	10.077000	21.019926	-7.618613E-5	21.034148
69.014261	2.999500	3.356300	10.068000	21.038809	-7.991540E-5	21.065830
70.013034	3.010900	3.358900	10.114000	21.005994	-8.031143E-5	21.078998
71.014386	3.007000	3.360400	10.106000	21.045736	-7.813327E-5	21.052373
72.013482	3.018200	3.364000	10.154000	21.056719	-8.156553E-5	21.065726
73.012193	3.009400	3.364200	10.125000	21.049897	-8.064146E-5	21.059852
74.023967	3.005500	3.367500	10.121000	21.038890	-8.031143E-5	21.061171
75.015823	3.003600	3.369600	10.121000	21.058932	-7.895833E-5	21.080738
76.015798	2.993000	3.372000	10.093000	21.059801	-7.641714E-5	21.066438
77.014867	2.987900	3.374600	10.083000	21.070914	-7.948637E-5	21.078025
78.015440	2.994700	3.375500	10.109000	21.074865	-8.239059E-5	21.044526
79.015178	3.000900	3.378200	10.138000	21.071019	-8.100448E-5	21.050635
80.019688	2.992400	3.379200	10.112000	21.085399	-7.984940E-5	21.078289
81.015816	2.990000	3.382400	10.114000	21.059748	-8.173054E-5	21.079658
82.016675	2.997300	3.383600	10.143000	21.085690	-8.163153E-5	21.066255
83.019081	3.001300	3.386100	10.163000	21.095907	-8.103749E-5	21.091166
84.018456	3.015400	3.388300	10.217000	21.089587	-7.777025E-5	21.055456
85.021805	3.015600	3.390700	10.226000	21.122612	-7.786925E-5	21.101755
86.018532	2.995800	3.391100	10.160000	21.089956	-7.975039E-5	21.072890
87.019026	3.007600	3.393400	10.206000	21.104572	-7.585610E-5	21.069019
88.018942	3.007200	3.395900	10.213000	21.107338	-7.902434E-5	21.073208
89.019723	3.014600	3.398300	10.245000	21.112551	-8.169754E-5	21.076999
90.020679	2.996100	3.398400	10.182000	21.145786	-7.958538E-5	21.070890
91.022880	3.003700	3.401300	10.218000	21.124614	-7.885933E-5	21.088114
92.021751	2.974100	3.401800	10.118000	21.136649	-7.796826E-5	21.093986
93.021160	2.999800	3.406200	10.219000	21.132382	-7.747322E-5	21.097305
94.024370	2.985800	3.406200	10.171000	21.149684	-7.793526E-5	21.085691
95.020635	2.993800	3.408000	10.203000	21.146524	-7.899134E-5	21.103388
96.021107	2.985800	3.410400	10.184000	21.152846	-7.767124E-5	21.084113
97.023026	3.018300	3.412500	10.301000	21.180284	-7.852930E-5	21.075526
98.022782	2.998100	3.413400	10.234000	21.175597	-7.707719E-5	21.096911
99.022649	3.022800	3.415300	10.324000	21.185682	-7.671417E-5	21.100834
100.023911	2.989600	3.417600	10.218000	21.172015	-7.720920E-5	21.093329
101.032751	3.012800	3.419400	10.303000	21.190870	-7.803426E-5	21.104600
102.025034	3.008200	3.420400	10.290000	21.195820	-7.810027E-5	21.080161
103.026502	2.992100	3.422000	10.240000	21.204088	-7.869431E-5	21.103124
104.025455	2.989800	3.422600	10.234000	21.200271	-7.862831E-5	21.088878
105.025397	3.005900	3.425000	10.296000	21.198005	-7.813327E-5	21.089456
106.026770	2.986400	3.425600	10.231000	21.215490	-7.885933E-5	21.088930
107.028310	2.987600	3.429300	10.246000	21.217202	-7.740722E-5	21.079739
108.025333	2.992500	3.430300	10.265000	21.242533	-7.750623E-5	21.105547
109.027036	2.990100	3.432100	10.263000	21.238978	-7.826528E-5	21.086348
110.031855	2.987200	3.432800	10.255000	21.230287	-7.872732E-5	21.104203
111.027681	2.992000	3.434400	10.276000	21.224310	-7.717620E-5	21.093484
112.032645	3.008400	3.434900	10.334000	21.232395	-7.876032E-5	21.108206
113.029677	3.003100	3.436600	10.321000	21.254565	-7.770424E-5	21.080606
114.029103	3.010400	3.439700	10.355000	21.243953	-7.773724E-5	21.106493
115.029678	2.988100	3.440500	10.281000	21.242426	-7.829828E-5	21.085531
116.030276	3.002400	3.441600	10.333000	21.252853	-7.846330E-5	21.081738
117.030756	2.985700	3.443100	10.281000	21.275234	-7.625213E-5	21.064304
118.033098	3.015500	3.443700	10.385000	21.278342	-7.684618E-5	21.081159
119.032689	2.996600	3.444900	10.324000	21.284607	-7.707719E-5	21.065146
120.032269	3.002600	3.446400	10.349000	21.278711	-7.615313E-5	21.086268
121.032236	2.993300	3.448100	10.322000	21.271706	-7.767124E-5	21.050819
122.034617	3.016400	3.449600	10.406000	21.291059	-7.664816E-5	21.082027
123.033881	3.008400	3.450800	10.382000	21.306884	-7.645015E-5	21.085531
124.031757	3.022600	3.452500	10.436000	21.302486	-7.552608E-5	21.069281
125.031348	3.017700	3.453800	10.423000	21.307332	-7.486603E-5	21.053269
126.033091	3.012900	3.454000	10.407000	21.315731	-7.654915E-5	21.063567
127.031892	3.009700	3.456400	10.403000	21.331344	-7.480003E-5	21.082501
128.038170	2.982500	3.456700	10.310000	21.354594	-7.572409E-5	21.048872
129.033931	3.003600	3.457600	10.386000	21.351145	-7.466802E-5	21.036415
130.036665	2.986400	3.460600	10.335000	21.325632	-7.569109E-5	21.068729
131.035395	2.988400	3.459400	10.338000	21.334847	-7.671417E-5	21.072732
132.035300	2.982200	3.460100	10.320000	21.356726	-7.493203E-5	21.058589
133.037518	2.999700	3.462900	10.388000	21.368812	-7.621913E-5	21.050294
134.038324	2.999100	3.464800	10.392000	21.367259	-7.450300E-5	21.051584
135.036448	2.994400	3.463900	10.373000	21.359571	-7.542707E-5	21.065227
136.037746	3.002300	3.465900	10.406000	21.369734	-7.803426E-5	21.036995
137.038861	2.991900	3.466600	10.373000	21.366284	-7.562509E-5	21.056773
138.037812	2.992800	3.466300	10.374000	21.368943	-7.433799E-5	21.057062
139.042804	2.994900	3.468500	10.389000	21.407648	-7.546007E-5	21.028463
140.040071	3.007800	3.469300	10.435000	21.398380	-7.546007E-5	21.046687
141.040246	3.005500	3.471700	10.434000	21.389322	-7.588911E-5	21.037153
142.039219	3.001300	3.471400	10.419000	21.416282	-7.453601E-5	21.039470
143.040891	3.014600	3.473700	10.473000	21.411123	-7.456901E-5	21.039524
144.041147	3.014400	3.473900	10.473000	21.424102	-7.575710E-5	21.053930
145.041940	3.003600	3.474300	10.436000	21.459328	-7.225884E-5	21.034177
146.042163	2.994000	3.474600	10.404000	21.443980	-7.588911E-5	21.035889
147.041984	2.998900	3.475700	10.424000	21.453090	-7.707719E-5	21.041684
148.042388	2.999700	3.477200	10.431000	21.446375	-7.516305E-5	21.061514
149.042224	2.995000	3.477300	10.415000	21.462226	-7.859531E-5	21.033284
150.044607	3.016700	3.479400	10.497000	21.483260	-7.615313E-5	21.026831
151.041709	3.015000	3.479600	10.492000	21.494002	-7.678017E-5	21.042317
152.043106	2.994400	3.480700	10.423000	21.488894	-7.516305E-5	21.043844
153.043355	3.000700	3.481500	10.448000	21.517985	-7.612012E-5	21.037866
154.042305	2.985800	3.483700	10.402000	21.498478	-7.450300E-5	21.018351
155.043247	2.994700	3.482900	10.431000	21.497530	-7.582310E-5	21.039210
156.043211	3.011700	3.484100	10.494000	21.503110	-7.598811E-5	21.045266
157.041155	2.994900	3.486000	10.441000	21.533569	-7.447000E-5	21.014111
158.044103	2.996400	3.486500	10.448000	21.533649	-7.552608E-5	21.034575
159.043609	2.990600	3.486300	10.427000	21.526068	-7.641714E-5	21.031731
160.041965	3.001400	3.489000	10.472000	21.550050	-7.536107E-5	21.028703
161.047278	2.997200	3.487900	10.455000	21.537099	-7.258886E-5	21.022856
162.045115	3.007600	3.490500	10.499000	21.563739	-7.628514E-5	21.029124
163.043510	3.004400	3.490800	10.489000	21.573086	-7.575710E-5	21.025676
164.048821	3.005000	3.492000	10.494000	21.584458	-7.555908E-5	21.031364
165.044857	2.983400	3.491800	10.418000	21.574244	-7.503104E-5	21.019250
166.050674	3.013500	3.492400	10.526000	21.585933	-7.417298E-5	21.023359
167.044273	2.994900	3.494100	10.465000	21.597253	-7.334792E-5	21.019515
168.045095	2.992600	3.494100	10.457000	21.597910	-7.427199E-5	21.029179
169.044124	3.008100	3.495400	10.515000	21.605808	-7.433799E-5	21.006267
170.046966	2.997200	3.495500	10.477000	21.630658	-7.417298E-5	21.015012
171.048006	2.986600	3.497100	10.446000	21.642003	-7.314990E-5	21.015934
172.045659	3.005600	3.497300	10.512000	21.653690	-7.169780E-5	21.012932
173.043831	2.996200	3.497200	10.478000	21.628974	-7.380995E-5	21.018068
174.047077	2.993400	3.499100	10.475000	21.644319	-7.163179E-5	21.020148
175.045735	2.994200	3.499600	10.479000	21.669432	-7.182980E-5	21.018727
176.045799	3.003400	3.501400	10.516000	21.671300	-7.275387E-5	21.002107
177.048050	3.009900	3.503100	10.545000	21.669064	-7.301789E-5	21.012670
178.046410	3.008300	3.502000	10.536000	21.687831	-7.314990E-5	20.993048
179.048290	3.005000	3.502700	10.526000	21.707466	-7.004767E-5	21.000369
180.048234	3.008500	3.504300	10.543000	21.702361	-7.301789E-5	20.987202
181.046545	3.008100	3.503800	10.540000	21.728339	-7.173080E-5	20.998973
182.046553	3.003300	3.505200	10.528000	21.727155	-7.285288E-5	21.006322
183.047781	2.997800	3.506000	10.511000	21.737026	-7.443700E-5	21.016200
184.047840	3.011800	3.506600	10.562000	21.743369	-7.324891E-5	21.006902
185.046797	3.000500	3.506100	10.521000	21.748291	-7.367794E-5	21.008983
186.046450	3.016100	3.508700	10.583000	21.739290	-7.357893E-5	20.994288
187.049213	3.011500	3.509000	10.568000	21.765978	-7.357893E-5	21.005349
188.054302	3.012800	3.509600	10.575000	21.765213	-7.225884E-5	21.009798
189.050197	3.016000	3.510500	10.588000	21.774926	-7.159879E-5	20.982540
190.050966	3.001600	3.511000	10.539000	21.800036	-7.265487E-5	20.998659
191.053810	3.007100	3.512000	10.562000	21.806983	-7.466802E-5	21.007982
192.052174	3.004200	3.513000	10.554000	21.826038	-7.008068E-5	21.000028
193.052535	2.989700	3.512100	10.501000	21.854382	-7.278688E-5	21.015119
194.051166	3.013500	3.514000	10.590000	21.845698	-7.341392E-5	21.006902
195.052664	3.011500	3.513300	10.581000	21.852435	-7.212683E-5	21.013170
196.053954	3.002900	3.515600	10.558000	21.827250	-7.265487E-5	21.012619
197.051702	2.991000	3.514800	10.513000	21.859172	-7.146678E-5	20.993365
198.057936	2.995000	3.515900	10.532000	21.883069	-7.219283E-5	20.994524
199.052771	3.009200	3.516300	10.582000	21.870622	-7.169780E-5	21.003401
200.053571	2.987300	3.516400	10.505000	21.897727	-7.021269E-5	20.992127
201.054338	2.997200	3.519000	10.548000	21.881779	-7.245685E-5	21.025470
202.054101	2.985100	3.517400	10.501000	21.898517	-7.229184E-5	20.984859
203.054254	2.997000	3.519900	10.550000	21.885516	-7.456901E-5	20.995551
204.057665	2.998800	3.518800	10.552000	21.916623	-7.044370E-5	21.016726
205.056885	2.997500	3.519500	10.550000	21.928439	-7.008068E-5	20.993945
206.056859	3.008400	3.521700	10.596000	21.936096	-7.130177E-5	20.987861
207.057258	3.014900	3.521900	10.619000	21.946517	-7.239085E-5	20.991653
208.056565	2.991900	3.521200	10.536000	21.963966	-7.288588E-5	20.998213
209.059216	2.994200	3.521600	10.545000	21.971255	-7.031169E-5	20.999345
210.057990	3.005900	3.523100	10.591000	21.984544	-7.245685E-5	21.000793
211.057374	3.002000	3.523300	10.578000	21.993202	-7.275387E-5	20.987178
212.058186	3.010400	3.523700	10.608000	22.009753	-7.123576E-5	21.001372
213.061223	2.999600	3.525300	10.575000	22.008490	-7.140077E-5	20.983990
214.061013	3.002800	3.525000	10.585000	22.024909	-7.182980E-5	20.981461
215.063661	2.992300	3.525100	10.549000	22.014623	-7.087273E-5	20.996291
216.064668	3.002900	3.526200	10.589000	22.023963	-7.110375E-5	20.983833
217.062766	2.998800	3.527200	10.578000	22.033226	-6.918961E-5	20.992630
218.061408	2.984000	3.526900	10.525000	22.036383	-7.074072E-5	20.994367
219.061486	2.994900	3.527300	10.564000	22.065907	-7.074072E-5	20.977459
220.064254	3.003900	3.528900	10.601000	22.068038	-7.252286E-5	20.991918
221.061040	2.995600	3.527400	10.567000	22.063275	-6.918961E-5	21.004692
222.062776	3.004200	3.529000	10.602000	22.073379	-7.021269E-5	20.978776
223.064682	2.996200	3.530000	10.578000	22.095903	-6.978365E-5	20.981884
224.064843	2.995200	3.529100	10.571000	22.092193	-6.866157E-5	20.984333
225.066605	2.990900	3.530500	10.560000	22.090588	-7.123576E-5	20.996949
226.064022	2.991800	3.532000	10.568000	22.113033	-7.047670E-5	20.990497
227.063060	2.999600	3.530600	10.591000	22.136923	-6.955264E-5	20.989285
228.064642	2.986400	3.531600	10.547000	22.155077	-6.965164E-5	20.976643
229.062434	2.988700	3.532600	10.559000	22.175573	-7.027869E-5	21.002374
230.065286	2.989800	3.532800	10.563000	22.172838	-6.892559E-5	20.990629
231.066010	2.994400	3.533500	10.581000	22.205171	-6.998167E-5	20.978433
232.062383	3.014000	3.534100	10.652000	22.176834	-7.057571E-5	20.988940
233.066906	2.999400	3.534400	10.602000	22.214800	-7.057571E-5	20.967213
234.068321	3.004500	3.534900	10.621000	22.211223	-6.770450E-5	20.991128
235.066071	2.992500	3.535000	10.579000	22.212985	-6.777050E-5	20.974877
236.071250	3.014100	3.534500	10.654000	22.216826	-6.918961E-5	20.992470
237.063419	2.998200	3.536200	10.603000	22.208801	-6.843055E-5	20.977326
238.064644	2.995800	3.536200	10.595000	22.225349	-6.810053E-5	20.984410
239.064237	2.993300	3.536500	10.587000	22.242764	-6.856256E-5	20.969607
240.067370	3.006900	3.536700	10.635000	22.246579	-6.988266E-5	20.965841
241.072979	3.010700	3.537200	10.650000	22.244159	-6.918961E-5	20.984277
242.068480	3.008900	3.538000	10.646000	22.277386	-6.740748E-5	20.973926
243.068508	2.994300	3.538600	10.596000	22.277781	-6.598837E-5	20.970055
244.070439	3.000200	3.537700	10.615000	22.290618	-6.800152E-5	20.988121
245.069562	3.004200	3.538000	10.630000	22.316399	-7.054271E-5	20.974584
246.067388	3.009900	3.539700	10.655000	22.297037	-6.849656E-5	20.976059
247.069890	3.016500	3.539800	10.679000	22.319503	-6.671443E-5	20.981484
248.068172	2.996500	3.540200	10.609000	22.309427	-6.579036E-5	20.969500
249.070267	2.994900	3.541000	10.606000	22.310953	-6.793552E-5	20.971028
250.071492	2.997400	3.542100	10.617000	22.342837	-6.635140E-5	20.975453
251.073306	3.008400	3.540200	10.651000	22.339521	-6.678043E-5	20.990622
252.079402	3.002400	3.541200	10.633000	22.356147	-6.628539E-5	20.978348
253.071308	3.009700	3.541300	10.659000	22.366669	-6.744048E-5	20.991254
254.069749	3.010700	3.541500	10.663000	22.379058	-6.717646E-5	20.952932
255.070985	3.010500	3.542800	10.666000	22.357567	-6.648341E-5	20.960333
256.071565	3.011100	3.541300	10.664000	22.396314	-6.747348E-5	20.976372
257.071370	3.004600	3.543200	10.646000	22.402732	-6.727547E-5	20.963361
258.076181	3.005700	3.543100	10.650000	22.416331	-6.605438E-5	20.978873
259.072628	3.002300	3.543200	10.639000	22.453893	-6.720946E-5	20.947741
260.076597	3.004300	3.544600	10.650000	22.453237	-6.588937E-5	20.974107
261.077108	3.006500	3.544400	10.657000	22.477461	-6.499830E-5	20.968496
262.074634	3.006800	3.545000	10.660000	22.486904	-6.803452E-5	20.968944
263.079078	2.991800	3.544100	10.604000	22.502290	-6.707745E-5	20.988616
264.077649	2.991400	3.544500	10.603000	22.508130	-6.879358E-5	20.967441
265.077795	3.018500	3.545700	10.704000	22.522017	-6.608738E-5	20.957643
266.075331	3.014900	3.546000	10.692000	22.501711	-6.866157E-5	20.977133
267.077316	2.999600	3.546100	10.637000	22.488690	-6.506430E-5	20.955087
268.078676	2.987500	3.546600	10.596000	22.485192	-6.628539E-5	20.971970
269.079589	2.993500	3.545900	10.615000	22.530799	-6.671443E-5	20.955533
270.078351	2.993300	3.546500	10.617000	22.530352	-6.321617E-5	20.984005
271.076912	2.989500	3.547100	10.605000	22.516700	-6.582336E-5	20.960378
272.079337	3.001500	3.547800	10.649000	22.517463	-6.638440E-5	20.938386
273.080978	2.993600	3.547200	10.619000	22.547921	-6.697845E-5	20.963198
274.082399	3.004800	3.547500	10.660000	22.571698	-6.447026E-5	20.955717
275.080723	2.992700	3.548300	10.620000	22.579746	-6.658242E-5	20.952873
276.079104	2.990000	3.548000	10.610000	22.575957	-6.539433E-5	20.959035
277.078030	2.999000	3.548700	10.643000	22.580297	-6.331517E-5	20.957692
278.081167	3.000300	3.548600	10.648000	22.574221	-6.463527E-5	20.959193
279.079733	2.985900	3.549300	10.598000	22.581112	-6.456927E-5	20.944760
280.080760	3.010500	3.550100	10.688000	22.598970	-6.453626E-5	20.950316
281.081789	3.011400	3.550200	10.692000	22.619958	-6.400823E-5	20.964698
282.080935	3.016800	3.551000	10.714000	22.609779	-6.437125E-5	20.976786
283.085621	3.011400	3.550300	10.692000	22.611962	-6.585636E-5	20.946734
284.086371	2.993800	3.550900	10.631000	22.623113	-6.150004E-5	20.951265
285.086157	3.005700	3.552400	10.678000	22.642575	-6.278714E-5	20.961273
286.083220	2.994100	3.553000	10.638000	22.678735	-6.476728E-5	20.947708
287.088326	2.990100	3.552100	10.622000	22.680235	-6.400823E-5	20.959640
288.089606	2.981200	3.551800	10.589000	22.675791	-6.460227E-5	20.963249
289.088151	3.003700	3.553100	10.673000	22.647231	-6.249011E-5	20.960721
290.091919	2.994300	3.553300	10.640000	22.675212	-6.328217E-5	20.944179
291.088849	3.010500	3.553600	10.699000	22.676527	-6.453626E-5	20.953082
292.087468	2.988400	3.552900	10.618000	22.663035	-6.202808E-5	20.949052
293.089622	2.999900	3.554100	10.663000	22.676132	-6.206108E-5	20.945575
294.086981	2.998100	3.553900	10.655000	22.691464	-6.466827E-5	20.958086
295.090383	2.993000	3.555000	10.641000	22.699511	-6.404123E-5	20.956663
296.087819	2.997300	3.554100	10.654000	22.727677	-6.216009E-5	20.945523
297.088092	2.992900	3.555800	10.643000	22.750607	-6.334818E-5	20.952844
298.087840	2.993900	3.556300	10.647000	22.750896	-6.338118E-5	20.954082
299.090134	2.995500	3.555700	10.652000	22.749031	-6.110401E-5	20.953162
300.089794	3.005300	3.556200	10.688000	22.740772	-6.384321E-5	20.947735
301.090202	3.006100	3.555700	10.690000	22.740325	-6.354619E-5	20.948709
302.087339	3.011800	3.556300	10.711000	22.757734	-6.308416E-5	20.921580
303.088137	3.013500	3.556900	10.719000	22.758602	-6.387622E-5	20.928613
304.090690	3.004800	3.556400	10.687000	22.776351	-6.305115E-5	20.936909
305.090233	3.009700	3.556800	10.705000	22.799780	-6.526232E-5	20.941887
306.092682	3.003000	3.556900	10.682000	22.811035	-6.189607E-5	20.914284
307.090333	3.017100	3.557700	10.734000	22.826707	-6.179706E-5	20.939938
308.089540	3.019400	3.558000	10.744000	22.852503	-6.407423E-5	20.926427
309.089139	3.011700	3.558100	10.717000	22.884212	-6.219309E-5	20.941123
310.091343	3.020100	3.558500	10.748000	22.875141	-6.288614E-5	20.945311
311.094212	3.002500	3.557500	10.682000	22.862467	-6.242411E-5	20.936408
312.095373	3.007600	3.558300	10.703000	22.884949	-6.047696E-5	20.902984
313.088203	2.998400	3.560400	10.676000	22.889891	-6.334818E-5	20.918365
314.090473	2.985500	3.559400	10.627000	22.878848	-6.047696E-5	20.937645
315.090466	2.994200	3.560200	10.661000	22.898542	-6.202808E-5	20.934142
316.091132	2.977000	3.559800	10.598000	22.898014	-6.235810E-5	20.918917
317.097577	2.988800	3.559300	10.638000	22.878584	-6.166505E-5	20.927899
318.092986	2.985800	3.560400	10.631000	22.871564	-6.133503E-5	20.934141
319.093497	3.016600	3.563300	10.750000	22.910111	-6.163205E-5	20.921552
320.090261	2.992000	3.560600	10.653000	22.925991	-5.859583E-5	20.924659
321.089138	2.998300	3.562000	10.681000	22.905719	-6.150004E-5	20.931850
322.090393	3.000800	3.562300	10.691000	22.929198	-6.087299E-5	20.929768
323.091750	3.003300	3.563200	10.702000	22.916394	-6.077399E-5	20.946337
324.092359	3.011400	3.563100	10.730000	22.942161	-6.196207E-5	20.923790
325.092466	2.994500	3.563900	10.672000	22.951521	-6.166505E-5	20.930322
326.091701	3.001400	3.563900	10.697000	22.975026	-6.133503E-5	20.927794
327.096598	2.990800	3.563500	10.658000	22.962038	-6.130203E-5	20.946073
328.098746	2.993300	3.564600	10.670000	22.969663	-5.988292E-5	20.932378
329.096778	3.004500	3.564300	10.709000	22.954992	-6.037796E-5	20.923844
330.093965	2.997900	3.565000	10.688000	22.962406	-6.067498E-5	20.926530
331.096018	3.000000	3.566100	10.699000	22.976316	-6.014694E-5	20.912493
332.093753	2.996700	3.564900	10.683000	22.941532	-6.100500E-5	20.907515
333.095592	3.000700	3.566300	10.702000	22.968613	-6.103801E-5	20.923266
334.096272	2.998500	3.566000	10.693000	22.984335	-6.083999E-5	20.919104
335.094810	3.019700	3.566000	10.769000	22.959200	-5.935488E-5	20.880174
336.094274	2.987300	3.567100	10.657000	23.016963	-5.948689E-5	20.919553
337.098925	2.997600	3.566000	10.690000	23.004528	-5.711072E-5	20.908517
338.097485	2.998100	3.566900	10.695000	23.018173	-5.971791E-5	20.889948
339.101756	2.996200	3.567600	10.690000	23.067151	-5.889285E-5	20.904882
340.094196	2.996700	3.568400	10.694000	23.080086	-5.829880E-5	20.911204
341.095351	2.992500	3.567400	10.676000	23.081005	-5.932188E-5	20.892212
342.098929	3.001600	3.569800	10.716000	23.110238	-5.892585E-5	20.901115
343.097456	2.983700	3.567100	10.644000	23.090497	-5.942089E-5	20.905041
344.098330	2.974600	3.568100	10.615000	23.071620	-5.770476E-5	20.901774
345.099070	2.990300	3.569000	10.673000	23.036524	-5.899185E-5	20.893161
346.099286	2.999500	3.570100	10.709000	23.035551	-6.107101E-5	20.881756
347.101979	2.980600	3.569900	10.641000	23.044673	-5.965190E-5	20.889473
348.102781	2.982600	3.570300	10.649000	23.068177	-5.839781E-5	20.894057
349.102345	2.982300	3.569200	10.645000	23.124933	-5.849682E-5	20.894504
350.102291	2.981100	3.570700	10.645000	23.129691	-5.819980E-5	20.887418
351.101056	2.990300	3.570200	10.677000	23.130769	-5.839781E-5	20.890394
352.099926	3.007400	3.571400	10.741000	23.127850	-5.638466E-5	20.904064
353.102046	2.994900	3.571700	10.697000	23.127720	-5.902486E-5	20.888762
354.102159	3.000800	3.572800	10.722000	23.128559	-5.496556E-5	20.892447
355.102266	2.996500	3.572700	10.705000	23.147066	-5.925587E-5	20.863105
356.100689	3.000600	3.573200	10.722000	23.134920	-5.958590E-5	20.888865
357.103413	2.998800	3.572900	10.715000	23.131818	-5.912386E-5	20.890497
358.107112	2.997400	3.573400	10.712000	23.122538	-5.588962E-5	20.878354
359.102340	3.002100	3.573900	10.730000	23.139046	-5.846382E-5	20.874034
360.107833	3.018400	3.575000	10.791000	23.143962	-5.833181E-5	20.892235
361.100459	3.014600	3.575300	10.778000	23.146459	-5.793578E-5	20.895211
362.100577	2.992900	3.574800	10.700000	23.155081	-5.816679E-5	20.888679
363.101738	2.987200	3.574200	10.678000	23.157107	-5.668168E-5	20.891657
364.101147	2.999300	3.575800	10.725000	23.113521	-5.932188E-5	20.900137
365.103424	2.994600	3.576200	10.710000	23.135312	-5.770476E-5	20.863654
366.104524	2.975600	3.576300	10.642000	23.122406	-5.836481E-5	20.880118
367.103265	2.999900	3.576800	10.730000	23.130056	-5.909086E-5	20.892051
368.103548	2.993700	3.576800	10.708000	23.147037	-5.813379E-5	20.900057
369.105440	2.996500	3.577900	10.722000	23.177662	-5.631866E-5	20.893763
370.104097	2.982600	3.576500	10.668000	23.189781	-5.767176E-5	20.892630
371.105379	3.008500	3.577600	10.764000	23.206210	-5.803478E-5	20.875905
372.104402	2.998500	3.577300	10.727000	23.241354	-5.562561E-5	20.887415
373.103561	3.026100	3.578000	10.828000	23.233389	-5.707771E-5	20.871848
374.107366	3.016200	3.578800	10.795000	23.236414	-5.529558E-5	20.880568
375.104780	2.987700	3.578500	10.693000	23.245979	-5.720972E-5	20.897739
376.109538	3.004000	3.578700	10.751000	23.255179	-5.658268E-5	20.882779
377.104024	3.012300	3.580800	10.787000	23.257519	-5.555960E-5	20.890813
378.103118	3.022200	3.579800	10.819000	23.235308	-5.473454E-5	20.893210
379.106038	3.015900	3.581300	10.802000	23.244113	-5.493255E-5	20.885439
380.107498	3.018700	3.581100	10.811000	23.229550	-5.625265E-5	20.886966
381.105128	3.002800	3.582200	10.757000	23.240774	-5.542759E-5	20.892523
382.107714	3.023200	3.581000	10.827000	23.263905	-5.447052E-5	20.894841
383.103469	2.990900	3.581500	10.712000	23.256203	-5.427251E-5	20.884753
384.107971	3.019100	3.582800	10.818000	23.269738	-5.331543E-5	20.890731
385.108993	2.999700	3.582100	10.746000	23.300151	-5.493255E-5	20.882804
386.105010	2.994600	3.582100	10.728000	23.299493	-5.466853E-5	20.898265
387.108317	3.014000	3.582900	10.800000	23.300807	-5.262238E-5	20.885832
388.105788	3.006500	3.584600	10.778000	23.314869	-5.460253E-5	20.891390
389.107387	3.018500	3.584100	10.819000	23.333425	-5.456953E-5	20.897184
390.107138	3.000900	3.584800	10.758000	23.306695	-5.308442E-5	20.876087
391.108418	3.003900	3.583400	10.765000	23.311163	-5.476754E-5	20.885305
392.112321	3.007800	3.584700	10.783000	23.333583	-5.414050E-5	20.876008
393.110410	3.015600	3.584500	10.810000	23.343098	-5.509757E-5	20.867053
394.108590	3.021100	3.586000	10.834000	23.335187	-5.288640E-5	20.868607
395.108766	3.007600	3.586300	10.787000	23.337948	-5.334844E-5	20.869003
396.111323	3.019700	3.587400	10.834000	23.347304	-5.150030E-5	20.866052
397.108754	3.012200	3.586900	10.805000	23.365438	-5.407449E-5	20.885649
398.113661	3.005700	3.586100	10.779000	23.393745	-5.516357E-5	20.875615
399.111666	3.011200	3.587700	10.804000	23.399133	-5.364546E-5	20.872480
400.111229	2.999700	3.586700	10.760000	23.418686	-5.493255E-5	20.885439
401.107873	3.004300	3.587200	10.778000	23.408935	-5.344744E-5	20.883252
402.113497	2.993000	3.589300	10.743000	23.417293	-5.291941E-5	20.868871
403.116040	3.008200	3.588900	10.797000	23.401418	-5.242437E-5	20.900373
404.116004	2.990800	3.587800	10.731000	23.397108	-5.404149E-5	20.891786
405.113273	2.992900	3.588500	10.741000	23.414558	-5.268839E-5	20.885569
406.110025	2.994400	3.590300	10.752000	23.406910	-5.272139E-5	20.891180
407.115108	2.984600	3.589700	10.714000	23.412324	-5.377747E-5	20.876692
408.113460	3.001500	3.590500	10.777000	23.413375	-5.265539E-5	20.881065
409.115114	2.987800	3.590400	10.727000	23.381942	-5.159931E-5	20.880853
410.113301	2.990100	3.590800	10.738000	23.388933	-5.239137E-5	20.891179
411.114620	3.009700	3.590500	10.807000	23.407828	-5.331543E-5	20.884040
412.129372	2.989500	3.590400	10.734000	23.409405	-5.258938E-5	20.890835
413.127854	3.005000	3.591600	10.793000	23.403622	-5.103827E-5	20.876031
414.136327	3.006900	3.592500	10.802000	23.453896	-5.301841E-5	20.883273
415.132216	2.992100	3.591600	10.748000	23.455238	-5.338144E-5	20.889359
416.117213	2.996600	3.592700	10.767000	23.456103	-5.100526E-5	20.897338
417.117904	3.008900	3.593000	10.812000	23.450532	-5.018020E-5	20.901710
418.133210	3.006700	3.593100	10.804000	23.500725	-4.998219E-5	20.892280
419.134137	3.002400	3.593600	10.790000	23.473682	-4.971817E-5	20.907845
420.134557	2.992700	3.594000	10.756000	23.450871	-5.235836E-5	20.898258
421.131142	3.004600	3.594100	10.799000	23.482460	-5.087325E-5	20.890093
422.138133	3.007800	3.594600	10.812000	23.465140	-4.849708E-5	20.894069
423.135403	3.019500	3.594700	10.855000	23.459752	-4.968517E-5	20.904314
424.134962	2.985100	3.594600	10.731000	23.489922	-5.070824E-5	20.901365
425.136220	3.001100	3.594600	10.788000	23.515859	-5.103827E-5	20.878053
426.134897	2.988300	3.595600	10.745000	23.507685	-4.783703E-5	20.909212
427.119965	3.003300	3.596400	10.803000	23.504952	-4.991618E-5	20.891775
428.121034	3.000700	3.595800	10.790000	23.486161	-5.169831E-5	20.918930
429.140897	2.997300	3.597400	10.783000	23.492730	-4.813405E-5	20.906550
430.121529	3.012400	3.596900	10.836000	23.552198	-4.727599E-5	20.893142
431.134380	3.010700	3.597200	10.831000	23.575796	-4.800204E-5	20.906840
432.122126	2.997400	3.596400	10.781000	23.539216	-4.925613E-5	20.918533
433.121874	2.990800	3.597300	10.759000	23.523105	-5.093926E-5	20.889584
434.121735	2.992900	3.598900	10.772000	23.531384	-4.773802E-5	20.903097
435.123439	2.987200	3.598400	10.750000	23.547045	-4.879410E-5	20.923536
436.126889	3.015800	3.599600	10.856000	23.545022	-4.796904E-5	20.920086
437.125191	3.022700	3.599300	10.880000	23.567490	-5.034521E-5	20.914634
438.126999	3.010800	3.599700	10.839000	23.556926	-4.856308E-5	20.928224
439.148106	2.996100	3.600200	10.787000	23.544943	-4.952015E-5	20.930910
440.124713	3.009300	3.600000	10.834000	23.550172	-4.796904E-5	20.901068
441.130633	3.020700	3.600900	10.878000	23.563522	-4.780403E-5	20.922035
442.123731	3.012100	3.601000	10.847000	23.600284	-4.783703E-5	20.908154
443.123963	3.019900	3.602600	10.880000	23.589878	-4.750701E-5	20.910999
444.127215	3.011500	3.601300	10.846000	23.615839	-4.757301E-5	20.915686
445.128396	3.004100	3.602200	10.822000	23.644874	-4.585688E-5	20.921086
446.131245	3.004100	3.602000	10.822000	23.626955	-4.790303E-5	20.903598
447.129876	3.012100	3.601800	10.849000	23.624091	-4.925613E-5	20.940552
448.127839	3.004600	3.602400	10.825000	23.663636	-4.734199E-5	20.926619
449.125974	3.018800	3.603300	10.878000	23.657252	-4.612090E-5	20.932546
450.131035	3.006500	3.602400	10.831000	23.667132	-4.978417E-5	20.914003
451.129264	2.990900	3.603900	10.780000	23.663741	-5.027921E-5	20.920561
452.148294	3.002100	3.603900	10.820000	23.630817	-4.602190E-5	20.932597
453.130135	3.010700	3.603900	10.851000	23.610533	-4.513083E-5	20.911316
454.131597	2.995400	3.605100	10.799000	23.626693	-4.770502E-5	20.946004
455.130930	2.989600	3.605800	10.780000	23.678035	-4.668194E-5	20.943423
456.130949	2.986900	3.605800	10.771000	23.665003	-4.565887E-5	20.948849
457.153027	2.996300	3.606300	10.806000	23.651314	-4.664894E-5	20.932283
458.143871	3.006500	3.606100	10.843000	23.655544	-4.344770E-5	20.932256
459.151326	2.995800	3.605900	10.803000	23.641145	-4.625291E-5	20.944372
460.132274	3.003300	3.606400	10.832000	23.650236	-4.668194E-5	20.935469
461.133122	3.003200	3.606400	10.831000	23.655307	-4.598889E-5	20.957619
462.128929	3.014500	3.608400	10.878000	23.678666	-4.357971E-5	20.948322
463.132590	3.021100	3.608000	10.901000	23.692380	-4.694596E-5	20.926987
464.144446	3.002000	3.607800	10.831000	23.681871	-4.519683E-5	20.938734
465.151690	3.011500	3.607600	10.865000	23.659641	-4.744100E-5	20.943948
466.151725	2.998800	3.607900	10.820000	23.640460	-4.641792E-5	20.942737
467.147555	2.995200	3.608500	10.809000	23.659062	-4.430577E-5	20.944790
468.156336	3.014200	3.610100	10.882000	23.702548	-4.638492E-5	20.937654
469.145949	3.005400	3.609900	10.850000	23.726405	-4.506482E-5	20.939760
470.151174	3.014900	3.609400	10.883000	23.722622	-4.684696E-5	20.953984
471.154782	2.991900	3.610000	10.802000	23.700446	-4.638492E-5	20.953087
472.151000	3.013600	3.610400	10.881000	23.707461	-4.430577E-5	20.934045
473.131522	3.006800	3.611200	10.859000	23.737492	-4.588989E-5	20.948030
474.135121	2.995900	3.611300	10.820000	23.733655	-4.423976E-5	20.972629
475.148233	3.009400	3.611800	10.870000	23.752730	-4.615391E-5	20.947187
476.132734	2.994600	3.611500	10.816000	23.724749	-4.480080E-5	20.928144
477.132882	2.980200	3.612300	10.766000	23.721175	-4.189659E-5	20.957274
478.132001	2.987700	3.610600	10.788000	23.754910	-4.348071E-5	20.954114
479.132349	2.979900	3.613100	10.767000	23.792322	-4.437177E-5	20.941366
480.130253	2.991000	3.613200	10.808000	23.818358	-4.539485E-5	20.954667
481.131529	2.988000	3.613500	10.798000	23.807009	-4.328269E-5	20.940919
482.131149	2.987700	3.612800	10.794000	23.799259	-4.354671E-5	20.985403
483.130726	2.987300	3.613400	10.795000	23.767102	-4.430577E-5	20.946424
484.133634	2.991100	3.614100	10.810000	23.789984	-4.357971E-5	20.967941
485.135885	2.995200	3.614900	10.828000	23.757642	-4.318369E-5	20.971549
486.148218	2.992800	3.614900	10.819000	23.757668	-4.315068E-5	20.964464
487.155653	2.999400	3.616100	10.847000	23.784413	-4.117054E-5	20.966149
488.151437	2.999100	3.614700	10.841000	23.787910	-4.427277E-5	20.967284
489.151222	2.988200	3.616700	10.808000	23.818884	-4.176458E-5	20.949979
490.154626	3.015300	3.616900	10.907000	23.837379	-4.199560E-5	20.964728
491.148984	3.010300	3.616900	10.889000	23.837090	-4.196260E-5	20.945001
492.155506	2.991500	3.618300	10.825000	23.853799	-4.189659E-5	20.966967
493.154344	3.000800	3.617000	10.855000	23.849490	-4.255664E-5	20.962648
494.160652	3.021600	3.616700	10.929000	23.883983	-4.282066E-5	20.955036
495.156199	2.996500	3.617300	10.840000	23.889394	-4.097252E-5	20.968046
496.155879	2.994700	3.618100	10.835000	23.903135	-4.371172E-5	20.949111
497.155659	3.010100	3.618800	10.893000	23.926776	-4.156657E-5	20.978029
498.160192	2.991300	3.618100	10.824000	23.931034	-4.258964E-5	20.975186
499.153965	2.994100	3.618200	10.834000	23.889658	-4.057649E-5	20.960251
500.159177	3.003700	3.620600	10.875000	23.856874	-4.173158E-5	20.952983
501.163896	2.992400	3.619800	10.833000	23.895096	-4.288666E-5	20.982297
502.156634	3.017300	3.619600	10.922000	23.872688	-4.100552E-5	20.988276
503.142281	3.003100	3.619300	10.870000	23.868617	-4.324969E-5	20.969972
504.143226	3.001000	3.619500	10.863000	23.859842	-4.212761E-5	20.982982
505.142201	3.005600	3.621900	10.887000	23.869404	-4.159957E-5	21.002050
506.148834	3.009000	3.621700	10.898000	23.869510	-4.047749E-5	20.980349
507.143033	2.984800	3.620900	10.809000	23.848782	-4.212761E-5	20.993702
508.143561	2.999700	3.621500	10.864000	23.864939	-4.054349E-5	20.986669
509.144311	3.001000	3.622400	10.872000	23.886823	-4.074151E-5	20.996283
510.142673	3.003000	3.623100	10.881000	23.890447	-4.014746E-5	20.995651
511.145155	3.000400	3.622300	10.869000	23.884906	-4.064250E-5	20.966391
512.146956	3.005800	3.623100	10.891000	23.919712	-3.955342E-5	20.967153
513.144633	2.989500	3.623100	10.832000	23.916955	-4.166557E-5	20.981931
514.144028	2.995200	3.623900	10.855000	23.961769	-4.057649E-5	20.989884
515.158692	3.006700	3.623300	10.895000	23.977950	-4.047749E-5	20.997100
516.166001	2.995400	3.624500	10.858000	23.976584	-4.057649E-5	20.981508
517.145307	3.004400	3.625500	10.893000	23.953442	-4.037848E-5	20.996232
518.147557	2.978900	3.625900	10.802000	23.938943	-3.843133E-5	20.984064
519.145733	2.992100	3.625000	10.847000	23.968574	-3.971843E-5	21.002870
520.149413	2.996000	3.626200	10.864000	23.971857	-3.787029E-5	21.002369
521.148180	2.997900	3.626100	10.871000	23.941176	-3.935540E-5	20.990096
522.148905	3.009100	3.625500	10.910000	23.951420	-3.796930E-5	20.993256
523.149297	3.008900	3.626800	10.913000	23.955702	-3.760627E-5	20.990439
524.150181	3.000300	3.626700	10.882000	23.998808	-3.945441E-5	21.013747
525.150373	2.995300	3.627500	10.866000	24.009709	-3.932240E-5	21.017566
526.155409	2.994600	3.627800	10.864000	24.018456	-3.661620E-5	21.009744
527.155269	3.003700	3.628000	10.898000	24.015172	-3.994945E-5	20.992229
528.172292	3.002300	3.628800	10.895000	24.031771	-3.846434E-5	21.011243
529.172104	3.006200	3.629400	10.911000	24.019271	-3.823332E-5	21.006294
530.175094	3.005000	3.628700	10.905000	23.993921	-3.754027E-5	20.994151
531.170637	3.007900	3.630100	10.920000	24.014699	-3.714424E-5	20.987962
532.169741	3.020700	3.631800	10.971000	23.990901	-3.655020E-5	21.021937
533.168742	2.995800	3.629000	10.872000	23.994525	-3.589015E-5	21.016090
534.167388	2.999900	3.630100	10.891000	24.006556	-3.767228E-5	21.017249
535.168457	2.996900	3.630100	10.880000	23.983729	-3.635218E-5	20.993888
536.169690	2.999800	3.630300	10.891000	23.972382	-3.519710E-5	21.008110
537.167634	3.006100	3.631800	10.918000	23.979763	-3.829932E-5	21.002237
538.178438	2.998200	3.632100	10.890000	24.025232	-3.572513E-5	21.012745
539.170941	2.991300	3.631100	10.862000	24.048031	-3.602216E-5	21.000999
540.154636	3.002000	3.632600	10.906000	23.994578	-3.562613E-5	21.019461
541.155545	2.990300	3.631200	10.859000	23.985043	-3.562613E-5	21.026493
542.155931	3.005900	3.631900	10.918000	24.008263	-3.480107E-5	20.999998
543.157862	2.996600	3.633000	10.887000	24.037971	-3.684722E-5	21.000867
