Repository: ARTS-Laboratory/Dataset-battery-electro-thermal-characterization

# Battery Test Data Overview

This dataset contains charge and discharge data files from 3 independent cells. Each file captures key measurements recorded at ~1 second intervals during the cycling process. The data is structured into seven columns, as outlined below.

## Data Columns

1. **Time**:  
   The timestamp of each recorded measurement, recorded in seconds.
2. **Current**:  
   The current measured in amps (A)

3. **Voltage**:  
   The voltage of the cell, measured in volts (V)

4. **Power**:  
   The power output or input to the cell, measured in watts (W)

5. **Cell Temperature**:  
   The surface temperature of the cell, measured in degrees Celsius (°C)

6. **Hoop Strain**:

File: BatteryData/Samsung 30Q 3000mah/Cleaned 650 Cycle Dataset (3 Cells)/Cell A   (30Q003)/Discharge Data/DischargeCycle194.txt (part 1 of 5)
LabVIEW Measurement	
Writer_Version	2
Reader_Version	2
Separator	Tab
Decimal_Separator	.
Multi_Headings	No
X_Columns	One
Time_Pref	Absolute
Operator	admin
Description	Clolumns are: time, Current, Voltage, Power, Battery Temp, and Chamber Temp
Date	2024/06/17
Time	15:57:57.1458311080932617187
***End_of_Header***	
	
Channels	6						
Samples	1	1	1	1	1	1	
Date	2024/06/21	2024/06/21	2024/06/21	2024/06/21	2024/06/21	2024/06/21	
Time	01:26:46.5520720481872558594	01:26:46.55657196044921875	01:26:46.5639142990112304688	01:26:46.5332431793212890625	01:26:46.5332431793212890625	01:26:46.5332431793212890625	
X_Dimension	Time	Time	Time	Time	Time	Time	
X0	0.0000000000000000E+0	0.0000000000000000E+0	0.0000000000000000E+0	0.0000000000000000E+0	0.0000000000000000E+0	0.0000000000000000E+0	
Delta_X	1.000000	1.000000	1.000000	1.000000	1.000000	1.000000	
***End_of_Header***							
X_Value	Untitled	Untitled 1	Untitled 2	Untitled 3	Untitled 4	Untitled 5	Comment
0.000000	0.026031	4.055300	0.105780	20.955431	0.000118	20.999046
0.996308	-3.001400	3.958500	-11.879000	20.964833	0.000118	20.989960
1.996918	-3.001100	3.954900	-11.868000	20.949109	0.000118	20.999362
2.996352	-2.997300	3.951500	-11.843000	20.942235	0.000120	20.987274
3.997485	-3.025900	3.948100	-11.946000	20.948899	0.000120	20.969285
4.999227	-3.001000	3.945900	-11.841000	20.947134	0.000117	20.990750
5.997293	-3.011900	3.942700	-11.874000	20.926959	0.000119	20.987168
6.998681	-3.022400	3.940200	-11.907000	20.953192	0.000119	20.987326
8.001877	-3.014900	3.938500	-11.873000	20.927828	0.000119	20.982348
8.998829	-3.016600	3.936800	-11.875000	20.964623	0.000118	20.975527
10.002095	-3.009900	3.936200	-11.847000	20.949715	0.000120	21.013242
10.999771	-2.999100	3.933800	-11.797000	20.948951	0.000120	20.984982
11.999537	-3.008800	3.933500	-11.835000	20.979030	0.000121	20.988511
12.999366	-3.015700	3.932000	-11.856000	20.968073	0.000122	20.991303
14.001716	-2.999700	3.931000	-11.790000	20.966466	0.000122	20.980215
15.003261	-2.990500	3.930100	-11.752000	20.994780	0.000121	20.990039
16.004998	-3.010100	3.929400	-11.827000	20.976739	0.000123	20.997598
17.005618	-2.985400	3.927900	-11.724000	20.967073	0.000122	21.002154
18.005892	-3.022000	3.927900	-11.869000	20.969654	0.000122	20.959698
19.006433	-3.018400	3.925300	-11.847000	20.973367	0.000122	20.966730
20.005926	-3.028300	3.924300	-11.882000	20.983271	0.000121	20.985167
21.008412	-2.996800	3.926100	-11.765000	20.987616	0.000122	20.998045
22.005555	-3.000400	3.923800	-11.773000	20.987221	0.000124	20.979162
23.005967	-3.013200	3.924300	-11.824000	21.003893	0.000125	20.984930
24.007001	-2.994000	3.921800	-11.741000	21.001786	0.000124	20.996097
25.006574	-3.013600	3.922400	-11.820000	21.000495	0.000126	20.989117
26.008736	-3.015300	3.920000	-11.818000	21.005289	0.000124	20.992489
27.006652	-3.011600	3.920700	-11.807000	20.986379	0.000125	20.975949
28.006646	-3.008100	3.919200	-11.788000	21.005420	0.000126	20.976502
29.012092	-2.997500	3.920300	-11.751000	21.011215	0.000127	20.987511
30.009297	-2.987800	3.919300	-11.710000	21.025279	0.000125	20.958434
31.012274	-2.979800	3.917700	-11.673000	21.008950	0.000126	20.964387
32.008516	-3.001800	3.917700	-11.759000	21.019643	0.000127	20.976028
33.009423	-2.968200	3.918300	-11.629000	21.018668	0.000129	20.952772
34.008359	-3.009900	3.915400	-11.784000	21.043240	0.000128	20.973078
35.008302	-2.992200	3.916000	-11.717000	21.035023	0.000127	20.960120
36.007489	-2.988900	3.913800	-11.697000	21.055329	0.000129	20.971419
37.009685	-3.000500	3.915100	-11.747000	21.030230	0.000131	20.968601
38.008245	-2.980500	3.913100	-11.662000	21.031573	0.000131	20.961885
39.009066	-2.980300	3.913800	-11.664000	21.057225	0.000131	20.962886
40.009883	-3.003800	3.912800	-11.753000	21.081638	0.000131	20.957434
41.014719	-2.981700	3.913700	-11.669000	21.065495	0.000130	20.969260
42.009698	-2.992700	3.911300	-11.704000	21.068892	0.000129	20.964598
43.010303	-2.992300	3.911800	-11.705000	21.064178	0.000131	20.971736
44.014737	-2.991400	3.913000	-11.703000	21.062598	0.000131	20.995756
45.010730	-3.003300	3.910400	-11.744000	21.088907	0.000132	20.957118
46.010901	-3.009200	3.909100	-11.763000	21.101021	0.000133	20.984878
47.009391	-2.976100	3.911000	-11.639000	21.087353	0.000135	20.960779
48.008664	-2.999900	3.910700	-11.730000	21.109132	0.000134	20.954116
49.009919	-3.003500	3.908900	-11.740000	21.096255	0.000135	20.958304
50.009776	-3.008100	3.908400	-11.756000	21.109607	0.000134	20.956012
51.014441	-2.992400	3.907800	-11.691000	21.114637	0.000137	20.947294
52.010725	-3.016900	3.909100	-11.793000	21.081718	0.000137	20.963203
53.012553	-2.979900	3.907700	-11.643000	21.102075	0.000138	20.957487
54.013147	-2.997900	3.907800	-11.714000	21.114663	0.000136	20.949217
55.012048	-2.983600	3.907300	-11.657000	21.140893	0.000138	20.954116
56.018434	-2.997100	3.907800	-11.711000	21.118061	0.000141	20.963993
57.011663	-3.000400	3.906000	-11.718000	21.115243	0.000140	20.946004
58.012822	-3.004800	3.906400	-11.738000	21.130069	0.000140	20.956566
59.012767	-3.001600	3.906300	-11.725000	21.155087	0.000140	20.946031
60.012246	-2.991700	3.906400	-11.686000	21.155719	0.000140	20.964204
61.013726	-2.995700	3.905400	-11.698000	21.158932	0.000142	20.944661
62.014261	-2.991400	3.906300	-11.684000	21.153481	0.000143	20.958648
63.012334	-3.011100	3.905300	-11.758000	21.159011	0.000142	20.960386
64.011568	-3.005900	3.902800	-11.730000	21.161829	0.000141	20.949455
65.012633	-3.016200	3.904300	-11.774000	21.161592	0.000144	20.969130
66.013720	-3.010400	3.902800	-11.749000	21.177445	0.000144	20.951800
67.012717	-3.008200	3.903100	-11.740000	21.182870	0.000145	20.948218
68.012342	-3.015800	3.902600	-11.769000	21.198564	0.000144	20.951115
69.012880	-2.987500	3.903600	-11.662000	21.186951	0.000145	20.946137
70.011965	-2.981200	3.902500	-11.633000	21.197906	0.000146	20.949982
71.014805	-3.005400	3.902500	-11.728000	21.213311	0.000146	20.954013
72.015945	-3.011800	3.900800	-11.748000	21.217524	0.000145	20.944478
73.014314	-2.982000	3.900700	-11.631000	21.209414	0.000147	20.941581
74.014798	-2.994100	3.900600	-11.678000	21.215365	0.000146	20.953697
75.015889	-2.996600	3.901000	-11.689000	21.229637	0.000148	20.931941
76.015720	-3.005500	3.900900	-11.722000	21.218209	0.000146	20.961282
77.020538	-2.987900	3.900900	-11.654000	21.227162	0.000148	20.931836
78.017246	-2.979000	3.900700	-11.620000	21.227610	0.000148	20.944136
79.018134	-2.995000	3.900700	-11.682000	21.229874	0.000150	20.935023
80.018497	-3.002200	3.899400	-11.706000	21.245199	0.000151	20.943241
81.017951	-2.998400	3.899200	-11.691000	21.230296	0.000152	20.944453
82.021858	-3.014600	3.899500	-11.755000	21.261367	0.000150	20.931442
83.019844	-3.001300	3.898800	-11.700000	21.237037	0.000152	20.940291
84.020235	-2.992600	3.898800	-11.666000	21.250545	0.000153	20.954751
85.022348	-3.002000	3.899400	-11.705000	21.251388	0.000151	20.946586
86.020055	-2.988400	3.898000	-11.648000	21.276481	0.000152	20.935656
87.021937	-2.999500	3.897900	-11.690000	21.273901	0.000152	20.923119
88.020453	-2.998100	3.898100	-11.686000	21.272348	0.000151	20.948588
89.022159	-2.997600	3.896700	-11.680000	21.301601	0.000155	20.938975
90.021883	-2.985500	3.897100	-11.634000	21.302155	0.000156	20.938580
91.022185	-2.988500	3.897400	-11.647000	21.279984	0.000155	20.926833
92.022740	-3.004500	3.895700	-11.703000	21.296941	0.000156	20.940951
93.026413	-3.012900	3.895200	-11.735000	21.303366	0.000157	20.932680
94.023231	-3.009100	3.895900	-11.722000	21.315399	0.000158	20.937131
95.024111	-3.008700	3.895800	-11.720000	21.324246	0.000159	20.935551
96.024283	-2.999400	3.895600	-11.683000	21.331592	0.000160	20.932469
97.026989	-2.984400	3.894700	-11.623000	21.312871	0.000158	20.927018
98.025289	-3.007900	3.895300	-11.716000	21.342545	0.000160	20.950538
99.027181	-3.021700	3.893700	-11.765000	21.329749	0.000160	20.931574
100.025817	-3.033700	3.894300	-11.814000	21.336384	0.000161	20.960968
101.025574	-3.007000	3.894900	-11.711000	21.362240	0.000162	20.952224
102.025971	-3.019500	3.893500	-11.756000	21.375193	0.000162	20.927729
103.027272	-2.992300	3.894200	-11.651000	21.362845	0.000164	20.931022
104.028150	-2.987700	3.893200	-11.631000	21.364952	0.000164	20.934077
105.027706	-2.981600	3.894500	-11.611000	21.367084	0.000161	20.946640
106.028352	-2.969200	3.895100	-11.564000	21.364583	0.000163	20.940346
107.030536	-3.009400	3.892000	-11.712000	21.378512	0.000164	20.937686
108.026255	-2.999700	3.891000	-11.671000	21.388201	0.000165	20.952120
109.027733	-3.016500	3.892200	-11.740000	21.375036	0.000165	20.939425
110.031613	-3.009100	3.891300	-11.709000	21.397257	0.000163	20.938423
111.027251	-2.988600	3.893500	-11.635000	21.388227	0.000165	20.953569
112.028413	-3.000700	3.890600	-11.674000	21.404630	0.000166	20.934894
113.027783	-3.012100	3.891200	-11.720000	21.418820	0.000166	20.947195
114.028764	-3.001200	3.891100	-11.677000	21.413002	0.000166	20.938529
115.028250	-3.016000	3.890800	-11.733000	21.414424	0.000167	20.918143
116.027229	-3.001100	3.891800	-11.679000	21.411133	0.000169	20.914376
117.029054	-2.986600	3.891200	-11.621000	21.426588	0.000170	20.935527
118.027714	-2.994400	3.889200	-11.645000	21.439040	0.000169	20.937081
119.031554	-3.018800	3.889400	-11.740000	21.432090	0.000170	20.930602
120.029806	-2.995600	3.889400	-11.651000	21.460576	0.000171	20.937292
121.029779	-2.999400	3.890400	-11.668000	21.462972	0.000170	20.929258
122.029568	-3.003500	3.890500	-11.684000	21.458970	0.000172	20.937582
123.031940	-2.985100	3.889600	-11.610000	21.458286	0.000171	20.935949
124.036261	-3.017800	3.887700	-11.731000	21.467895	0.000172	20.959311
125.029239	-2.984600	3.890000	-11.609000	21.478373	0.000172	20.920014
126.029728	-3.007400	3.889500	-11.697000	21.491142	0.000173	20.931366
127.033522	-2.996700	3.888700	-11.652000	21.478005	0.000174	20.948566
128.036133	-2.989700	3.888000	-11.623000	21.492327	0.000175	20.954834
129.031984	-2.994700	3.887300	-11.640000	21.487140	0.000174	20.954386
130.036929	-3.014500	3.887900	-11.719000	21.519837	0.000175	20.952490
131.033802	-3.014400	3.887200	-11.717000	21.494038	0.000176	20.934739
132.032796	-3.000700	3.887900	-11.666000	21.503990	0.000179	20.942324
133.035738	-3.016700	3.886200	-11.722000	21.505754	0.000177	20.961156
134.035810	-3.012000	3.886800	-11.706000	21.499699	0.000178	20.952728
135.033137	-2.987100	3.886700	-11.609000	21.544926	0.000178	20.961947
136.034847	-3.001000	3.885800	-11.661000	21.515652	0.000179	20.953044
137.036616	-2.980200	3.886500	-11.581000	21.535818	0.000182	20.970375
138.036757	-2.991800	3.886400	-11.627000	21.528578	0.000182	20.962658
139.039913	-3.008800	3.885000	-11.688000	21.552666	0.000182	20.988179
140.037082	-2.997700	3.885000	-11.645000	21.557615	0.000181	20.972746
141.036297	-2.984500	3.885700	-11.595000	21.556088	0.000182	20.955573
142.037915	-3.008100	3.884900	-11.685000	21.570330	0.000181	20.960815
143.039296	-3.010000	3.884100	-11.690000	21.602787	0.000183	20.975274
144.043860	-2.990100	3.884300	-11.612000	21.584361	0.000183	20.968216
145.041421	-3.012000	3.884500	-11.699000	21.585677	0.000183	20.962422
146.041005	-3.002600	3.883600	-11.660000	21.594259	0.000185	20.945882
147.040798	-3.010200	3.882700	-11.687000	21.582387	0.000186	20.979042
148.043332	-2.987900	3.884500	-11.606000	21.576991	0.000186	20.971746
149.043307	-3.011700	3.882600	-11.692000	21.602025	0.000186	20.965504
150.041875	-3.005800	3.883000	-11.670000	21.609764	0.000188	20.959499
151.043412	-3.000100	3.882500	-11.648000	21.605974	0.000188	20.971351
152.040757	-3.023300	3.882900	-11.739000	21.619977	0.000187	20.978726
153.046118	-2.980000	3.883100	-11.571000	21.618609	0.000187	20.982571
154.040136	-2.994700	3.881700	-11.623000	21.619451	0.000188	20.963977
155.040709	-3.026400	3.880600	-11.744000	21.609106	0.000188	20.977804
156.043402	-2.995500	3.881800	-11.627000	21.643484	0.000190	20.973327
157.042121	-2.999500	3.880600	-11.639000	21.634193	0.000191	20.967349
158.042270	-3.000200	3.882000	-11.646000	21.655751	0.000191	20.991763
159.045352	-3.008400	3.880900	-11.674000	21.668569	0.000189	20.999849
160.042013	-2.985200	3.879700	-11.581000	21.658198	0.000190	20.976672
161.043092	-3.011500	3.881300	-11.687000	21.651591	0.000193	20.986180
162.049963	-3.019200	3.879700	-11.712000	21.658936	0.000191	20.986891
163.045791	-2.991400	3.879700	-11.605000	21.669807	0.000192	20.979754
164.051471	-3.013500	3.879600	-11.690000	21.680941	0.000193	20.994687
165.047243	-3.001100	3.878000	-11.637000	21.704446	0.000193	20.985970
166.046640	-2.994100	3.880000	-11.616000	21.684652	0.000193	20.989867
167.046102	-2.992400	3.878200	-11.604000	21.671597	0.000193	20.979174
168.047443	-3.001100	3.878800	-11.639000	21.710710	0.000196	20.981334
169.049142	-2.999200	3.877600	-11.628000	21.696076	0.000193	20.961001
170.046120	-3.010100	3.877300	-11.671000	21.716580	0.000196	20.986734
171.047202	-3.006700	3.877900	-11.658000	21.720318	0.000195	20.983836
172.049272	-3.015100	3.876900	-11.688000	21.731004	0.000196	20.968455
173.047640	-3.007400	3.876100	-11.657000	21.726608	0.000196	20.983020
174.049481	-3.002100	3.876500	-11.637000	21.729530	0.000195	20.996847
175.049057	-2.987900	3.876900	-11.584000	21.734794	0.000195	20.988841
176.047788	-3.001600	3.876700	-11.636000	21.736031	0.000196	20.998137
177.046950	-2.991500	3.877900	-11.600000	21.744875	0.000197	21.005091
178.050105	-2.975500	3.877500	-11.537000	21.742375	0.000196	21.018707
179.050047	-2.975900	3.875800	-11.534000	21.753640	0.000198	20.996321
180.051632	-3.001800	3.876000	-11.634000	21.760035	0.000199	21.006987
181.052819	-2.997600	3.875100	-11.615000	21.774458	0.000200	20.992975
182.050937	-3.001900	3.875000	-11.631000	21.764141	0.000199	20.987866
183.053764	-2.999100	3.874800	-11.619000	21.780249	0.000198	21.008251
184.052402	-2.983100	3.874400	-11.557000	21.782354	0.000202	21.009884
185.057560	-2.998900	3.874200	-11.618000	21.815990	0.000199	20.982388
186.053605	-3.001600	3.873700	-11.627000	21.809200	0.000199	20.994082
187.052981	-2.989200	3.875300	-11.583000	21.799961	0.000203	21.008066
188.052981	-2.999200	3.873600	-11.617000	21.826360	0.000201	20.992291
189.053129	-2.988200	3.874300	-11.576000	21.813937	0.000202	21.018259
190.055263	-2.987500	3.874500	-11.574000	21.834439	0.000201	21.003694
191.056278	-2.994900	3.871900	-11.595000	21.816280	0.000203	21.012070
192.053582	-3.007700	3.872900	-11.648000	21.829781	0.000204	20.990500
193.053947	-2.991700	3.872700	-11.585000	21.827201	0.000205	20.998822
194.057966	-3.005900	3.871500	-11.636000	21.827833	0.000204	21.021262
195.055854	-3.003500	3.872200	-11.629000	21.867626	0.000203	21.000403
196.058606	-2.989000	3.871300	-11.570000	21.865916	0.000205	20.994425
197.060637	-2.980000	3.871900	-11.536000	21.862862	0.000207	21.030716
198.056693	-3.000200	3.870600	-11.612000	21.880443	0.000206	20.997111
199.058021	-2.995900	3.870400	-11.594000	21.885838	0.000204	21.019103
200.056518	-2.983200	3.871300	-11.548000	21.889365	0.000206	21.031639
201.060576	-3.002700	3.870500	-11.620000	21.879048	0.000206	21.008989
202.058954	-2.973800	3.871000	-11.511000	21.900392	0.000207	21.011860
203.056756	-2.979700	3.869600	-11.530000	21.896418	0.000207	21.016890
204.060855	-3.013500	3.868700	-11.657000	21.901865	0.000207	21.037512
205.059422	-3.012100	3.869100	-11.653000	21.919997	0.000209	21.031481
206.062218	-3.016000	3.869800	-11.670000	21.905391	0.000210	21.024923
207.059994	-3.010800	3.869400	-11.648000	21.909918	0.000210	21.012387
208.058957	-2.992300	3.867900	-11.573000	21.923497	0.000208	21.031191
209.062913	-3.004700	3.867800	-11.620000	21.905075	0.000210	21.021288
210.061751	-2.975200	3.868700	-11.508000	21.921366	0.000211	21.037117
211.063794	-2.998100	3.868100	-11.596000	21.932997	0.000212	21.031217
212.063696	-3.016300	3.867400	-11.665000	21.955076	0.000211	21.014441
213.065010	-3.014200	3.867500	-11.656000	21.954549	0.000211	21.005855
214.063973	-2.997700	3.867000	-11.592000	21.963366	0.000212	21.042174
215.065157	-2.993400	3.867200	-11.575000	21.971366	0.000211	21.030744
216.067521	-3.013700	3.866600	-11.652000	21.971813	0.000211	21.032139
217.067770	-3.003200	3.865900	-11.609000	21.962260	0.000210	21.021157
218.067156	-2.998500	3.866900	-11.594000	21.954050	0.000212	21.036169
219.065994	-3.001100	3.867300	-11.605000	21.979392	0.000213	21.041147
220.067785	-3.000500	3.865900	-11.598000	21.996154	0.000215	21.047968
221.073266	-2.997600	3.864900	-11.585000	21.988365	0.000217	21.018839
222.066974	-2.996600	3.865300	-11.582000	21.992523	0.000214	21.018734
223.067136	-3.008200	3.863900	-11.622000	22.006969	0.000214	21.038882
224.067299	-2.998300	3.863800	-11.584000	22.013969	0.000214	21.025977
225.068634	-2.976900	3.864300	-11.503000	22.005838	0.000212	21.043439
226.070750	-3.007600	3.864400	-11.622000	22.015232	0.000213	21.037197
227.071718	-2.987400	3.864200	-11.543000	22.022495	0.000216	21.058213
228.071285	-3.015600	3.863200	-11.648000	22.033967	0.000216	21.055948
229.071187	-3.022000	3.862000	-11.670000	22.067543	0.000214	21.031719
230.071060	-3.014800	3.862300	-11.643000	22.052439	0.000217	21.052630
231.071041	-3.032500	3.861600	-11.710000	22.049282	0.000217	21.036670
232.073385	-2.993800	3.862000	-11.561000	22.046624	0.000218	21.047283
233.071681	-2.988700	3.863600	-11.546000	22.057860	0.000218	21.050944
234.071366	-2.989900	3.861600	-11.545000	22.064938	0.000218	21.056133
235.072979	-2.985200	3.861200	-11.526000	22.053702	0.000217	21.069063
236.071191	-3.003300	3.861600	-11.597000	22.067201	0.000217	21.056975
237.076312	-3.001600	3.861600	-11.590000	22.079779	0.000218	21.058187
238.073355	-2.994400	3.861500	-11.563000	22.075963	0.000218	21.051050
239.075233	-3.003800	3.860200	-11.595000	22.070700	0.000218	21.038197
240.074949	-2.993700	3.860200	-11.556000	22.092461	0.000218	21.063770
241.074943	-3.013100	3.858600	-11.625000	22.103907	0.000219	21.042990
242.074242	-2.983200	3.858800	-11.510000	22.119010	0.000221	21.062375
243.075721	-2.997700	3.859400	-11.568000	22.119194	0.000220	21.052603
244.073681	-3.008700	3.858400	-11.608000	22.113458	0.000218	21.061083
245.075801	-3.002100	3.857200	-11.579000	22.143322	0.000220	21.073909
246.081919	-3.011500	3.857900	-11.617000	22.140295	0.000219	21.053340
247.076499	-3.011000	3.858100	-11.615000	22.126719	0.000220	21.065350
248.081584	-3.004200	3.857200	-11.587000	22.137665	0.000219	21.069669
249.077442	-3.000600	3.856900	-11.572000	22.134481	0.000222	21.065060
250.078698	-2.985100	3.857100	-11.513000	22.145137	0.000219	21.055343
251.077914	-2.981300	3.857300	-11.499000	22.169553	0.000222	21.075041
252.078696	-2.981700	3.856300	-11.497000	22.187339	0.000221	21.055869
253.078976	-2.979900	3.856400	-11.490000	22.201362	0.000222	21.072750
254.078983	-2.998400	3.854800	-11.557000	22.204045	0.000222	21.053630
255.079477	-2.980200	3.857800	-11.496000	22.196127	0.000222	21.058977
256.082778	-2.990800	3.855100	-11.529000	22.214543	0.000223	21.067457
257.082616	-2.990800	3.855700	-11.531000	22.179603	0.000223	21.073724
258.083719	-2.984800	3.854800	-11.505000	22.211964	0.000224	21.066772
259.084582	-3.009800	3.855000	-11.601000	22.184997	0.000225	21.064902
260.083866	-2.995000	3.855200	-11.545000	22.187260	0.000224	21.083285
261.082775	-2.998400	3.854000	-11.555000	22.228828	0.000224	21.068483
262.086470	-3.022300	3.853900	-11.647000	22.207229	0.000223	21.071038
263.083426	-3.007400	3.853200	-11.588000	22.245009	0.000223	21.074725
264.086582	-2.991500	3.854500	-11.530000	22.203545	0.000224	21.079676
265.086022	-2.980900	3.853600	-11.485000	22.243798	0.000223	21.094371
266.085786	-3.018000	3.852700	-11.627000	22.240773	0.000224	21.091816
267.085582	-3.004500	3.851900	-11.572000	22.224356	0.000224	21.078702
268.086589	-2.991200	3.852100	-11.522000	22.246928	0.000225	21.072380
269.088833	-3.000800	3.851700	-11.558000	22.253480	0.000228	21.066613
270.091131	-2.994400	3.852000	-11.534000	22.264476	0.000224	21.074303
271.087770	-3.009800	3.850500	-11.588000	22.260977	0.000224	21.092606
272.088104	-2.982400	3.851200	-11.485000	22.280155	0.000224	21.090473
273.088550	-2.977500	3.850700	-11.464000	22.264292	0.000225	21.076015
274.086565	-2.993500	3.849300	-11.522000	22.284628	0.000226	21.081203
275.091198	-2.995900	3.849400	-11.531000	22.286022	0.000228	21.110092
276.087115	-2.994900	3.850100	-11.529000	22.281681	0.000223	21.101955
277.087671	-3.009500	3.849200	-11.583000	22.263160	0.000227	21.103324
278.089807	-3.006200	3.849300	-11.570000	22.292783	0.000226	21.099321
279.086735	-3.006000	3.847400	-11.564000	22.282944	0.000227	21.103218
280.091767	-3.005300	3.847900	-11.563000	22.301806	0.000226	21.103614
281.088319	-3.004200	3.848500	-11.561000	22.290231	0.000226	21.099137
282.088487	-2.995000	3.848000	-11.523000	22.285522	0.000226	21.082098
283.089799	-2.999900	3.847300	-11.540000	22.315644	0.000224	21.104667
284.089501	-3.012100	3.846000	-11.584000	22.313617	0.000227	21.095528
285.094285	-2.999900	3.846300	-11.537000	22.323640	0.000228	21.111250
286.103423	-2.986600	3.846500	-11.488000	22.312434	0.000226	21.110934
287.102226	-3.000800	3.845700	-11.539000	22.336373	0.000226	21.092236
288.103224	-2.996500	3.845900	-11.524000	22.332900	0.000227	21.111987
289.102821	-2.994500	3.845700	-11.515000	22.339082	0.000228	21.101585
290.104232	-2.988500	3.846400	-11.494000	22.343634	0.000228	21.103297
291.103064	-2.993300	3.845400	-11.509000	22.348763	0.000228	21.106062
292.102937	-3.004800	3.844100	-11.550000	22.372254	0.000226	21.098767
293.102332	-2.980500	3.844000	-11.456000	22.367624	0.000229	21.115463
294.103525	-3.017100	3.844100	-11.597000	22.384381	0.000231	21.106167
295.103276	-3.000600	3.844700	-11.536000	22.383171	0.000230	21.112066
296.104927	-3.003900	3.844900	-11.549000	22.383775	0.000229	21.111723
297.104146	-3.017900	3.842600	-11.595000	22.393377	0.000228	21.106167
298.104554	-3.016600	3.842800	-11.591000	22.407371	0.000229	21.120176
299.105378	-3.005700	3.842900	-11.550000	22.413869	0.000229	21.112461
300.105782	-2.988600	3.842500	-11.483000	22.418787	0.000228	21.116911
301.108182	-2.993300	3.841800	-11.499000	22.435807	0.000229	21.124469
302.106479	-2.993600	3.842600	-11.503000	22.416525	0.000229	21.116068
303.106103	-2.999700	3.840200	-11.519000	22.396612	0.000230	21.128366
304.107353	-2.988100	3.841200	-11.477000	22.421102	0.000227	21.133449
305.107090	-2.985300	3.841200	-11.465000	22.416314	0.000231	21.132448
306.109155	-3.015300	3.840300	-11.579000	22.425232	0.000229	21.118149
307.106493	-3.002800	3.839600	-11.529000	22.412474	0.000229	21.133817
308.109282	-3.003100	3.840100	-11.530000	22.431071	0.000231	21.152909
309.108191	-2.995400	3.839900	-11.501000	22.442671	0.000228	21.124705
310.108946	-3.001500	3.838400	-11.520000	22.449299	0.000229	21.119965
311.113658	-2.988100	3.840400	-11.474000	22.440962	0.000231	21.132948
312.112130	-2.989200	3.839400	-11.475000	22.440330	0.000230	21.138004
313.110549	-3.003500	3.838900	-11.529000	22.461742	0.000231	21.128155
314.113406	-3.001500	3.837400	-11.518000	22.474209	0.000232	21.138741
315.111949	-2.979800	3.837700	-11.435000	22.456270	0.000230	21.126469
316.115593	-2.993600	3.836400	-11.483000	22.458690	0.000231	21.141217
317.109993	-3.019900	3.837300	-11.587000	22.502721	0.000230	21.112301
318.112713	-2.987800	3.836200	-11.461000	22.515689	0.000231	21.149459
319.111977	-3.014800	3.835400	-11.562000	22.487387	0.000231	21.144350
320.112574	-3.001000	3.836000	-11.511000	22.496014	0.000232	21.140189
321.112732	-3.007600	3.835500	-11.534000	22.506009	0.000231	21.134554
322.113701	-3.011200	3.835000	-11.547000	22.517793	0.000231	21.134027
323.112208	-3.021300	3.833400	-11.581000	22.532337	0.000231	21.139583
324.113532	-2.996500	3.833500	-11.486000	22.519160	0.000231	21.154831
325.112889	-3.006000	3.833500	-11.522000	22.491937	0.000233	21.152224
326.116093	-2.996900	3.833900	-11.487000	22.507035	0.000229	21.134633
327.115532	-2.987800	3.834200	-11.454000	22.516872	0.000232	21.128839
328.114583	-2.982900	3.834100	-11.436000	22.508560	0.000232	21.138056
329.114191	-2.995400	3.832100	-11.478000	22.520527	0.000231	21.132025
330.112768	-2.993400	3.833400	-11.473000	22.511611	0.000230	21.142059
331.113974	-2.994900	3.832100	-11.476000	22.524841	0.000230	21.117857
332.113061	-2.993000	3.832400	-11.470000	22.544515	0.000230	21.127601
333.114462	-2.996300	3.832000	-11.480000	22.533153	0.000231	21.108167
334.114181	-3.007000	3.830700	-11.518000	22.532627	0.000231	21.124231
335.114986	-2.999400	3.831800	-11.492000	22.528339	0.000233	21.128470
336.114802	-3.008800	3.830400	-11.525000	22.529549	0.000233	21.122097
337.116308	-2.992600	3.831400	-11.465000	22.535230	0.000229	21.117831
338.116170	-2.995000	3.830600	-11.472000	22.542516	0.000231	21.127022
339.116791	-2.967600	3.831700	-11.370000	22.574945	0.000232	21.112090
340.119868	-3.012900	3.828700	-11.535000	22.563057	0.000230	21.109193
341.116489	-2.983600	3.828500	-11.421000	22.550801	0.000232	21.117304
342.120624	-3.014300	3.827500	-11.536000	22.566451	0.000229	21.112117
343.117831	-3.007000	3.828900	-11.512000	22.549039	0.000234	21.125495
344.117132	-3.014100	3.828000	-11.537000	22.575892	0.000234	21.106401
345.118235	-2.999500	3.829100	-11.483000	22.567187	0.000231	21.105270
346.117924	-3.012700	3.826000	-11.526000	22.585256	0.000231	21.116725
347.120194	-2.981600	3.828100	-11.412000	22.603140	0.000232	21.096710
348.118050	-2.983200	3.827000	-11.416000	22.606217	0.000232	21.141032
349.116370	-3.013000	3.826600	-11.529000	22.613318	0.000231	21.122545
350.117194	-2.990500	3.825200	-11.438000	22.611345	0.000230	21.102557
351.117844	-2.978000	3.826700	-11.394000	22.614265	0.000231	21.122071
352.117970	-3.002300	3.826000	-11.486000	22.614686	0.000232	21.108272
353.118905	-3.006200	3.824500	-11.496000	22.634963	0.000233	21.106296
354.118830	-3.026000	3.823200	-11.567000	22.648612	0.000229	21.119964
355.118457	-3.016100	3.824100	-11.533000	22.655318	0.000230	21.102978
356.119901	-2.968000	3.824400	-11.350000	22.653818	0.000231	21.123755
357.119544	-2.984000	3.823500	-11.409000	22.625336	0.000230	21.098079
358.123594	-3.004900	3.823000	-11.487000	22.627466	0.000230	21.093576
359.120953	-2.993300	3.823800	-11.445000	22.632963	0.000230	21.105716
360.119597	-3.004000	3.822900	-11.482000	22.624468	0.000232	21.102424
361.122386	-3.002400	3.822400	-11.475000	22.630228	0.000230	21.099185
362.122179	-3.000500	3.822300	-11.467000	22.626151	0.000229	21.101739
363.121643	-3.004700	3.820700	-11.479000	22.651688	0.000229	21.098869
364.121452	-3.015700	3.820800	-11.521000	22.663364	0.000230	21.106295
365.119025	-2.997100	3.819500	-11.447000	22.669728	0.000230	21.092284
366.120060	-2.981600	3.820300	-11.390000	22.663838	0.000228	21.087808
367.120044	-3.016800	3.818600	-11.519000	22.669807	0.000228	21.106584
368.123995	-2.993900	3.819300	-11.434000	22.670517	0.000232	21.097814
369.121943	-3.026200	3.818800	-11.556000	22.696053	0.000231	21.074560
370.122094	-3.013000	3.818500	-11.504000	22.726821	0.000228	21.093048
371.123049	-2.993000	3.817800	-11.425000	22.705257	0.000228	21.094680
372.126457	-2.998300	3.818500	-11.448000	22.685796	0.000229	21.088939
373.125786	-3.018600	3.817800	-11.523000	22.697604	0.000230	21.082750
374.125150	-3.010700	3.816100	-11.488000	22.721298	0.000228	21.096524
375.126492	-3.005200	3.817200	-11.471000	22.693738	0.000228	21.088833
376.128500	-3.004000	3.817000	-11.466000	22.696867	0.000230	21.073954
377.129503	-3.001800	3.815400	-11.452000	22.700312	0.000229	21.081670
378.127637	-2.997900	3.816700	-11.442000	22.717616	0.000226	21.078615
379.127301	-2.987200	3.815800	-11.398000	22.733710	0.000226	21.080037
380.127911	-2.994500	3.816200	-11.427000	22.736628	0.000229	21.081064
381.128171	-3.008300	3.815100	-11.476000	22.710489	0.000228	21.075270
382.127125	-2.989700	3.815100	-11.405000	22.695525	0.000227	21.076402
383.130739	-3.003600	3.814000	-11.455000	22.693763	0.000228	21.094073
384.129178	-3.002300	3.814900	-11.452000	22.683954	0.000226	21.069555
385.129786	-2.996000	3.813600	-11.425000	22.671619	0.000227	21.065736
386.130294	-3.000000	3.812800	-11.436000	22.689266	0.000226	21.071556
387.131309	-3.007600	3.812800	-11.466000	22.714959	0.000227	21.098234
388.132354	-3.003800	3.813600	-11.454000	22.723269	0.000225	21.064840
389.129406	-2.992500	3.812400	-11.408000	22.739573	0.000225	21.070739
390.129666	-3.024300	3.810300	-11.522000	22.714038	0.000229	21.092097
391.131476	-3.001900	3.810600	-11.438000	22.743043	0.000226	21.070897
392.130557	-3.000500	3.810800	-11.434000	22.751406	0.000228	21.061732
393.133843	-2.992900	3.810600	-11.404000	22.737179	0.000225	21.071187
394.130725	-3.020000	3.809600	-11.505000	22.788589	0.000227	21.059625
395.134146	-2.990500	3.810700	-11.395000	22.767683	0.000225	21.073767
396.133739	-3.002600	3.809300	-11.437000	22.820696	0.000226	21.084670
397.132763	-3.007900	3.808300	-11.454000	22.823588	0.000224	21.070501
398.137276	-3.003600	3.807900	-11.436000	22.795978	0.000225	21.058966
399.134930	-2.990700	3.809300	-11.392000	22.814437	0.000224	21.059440
400.134559	-2.998200	3.809300	-11.420000	22.797818	0.000224	21.075979
401.134518	-3.001400	3.807900	-11.429000	22.823930	0.000225	21.078428
402.134697	-2.997400	3.807300	-11.410000	22.794584	0.000224	21.075584
403.135581	-2.989600	3.807500	-11.382000	22.795636	0.000226	21.086592
404.136150	-2.999400	3.807500	-11.420000	22.795636	0.000223	21.057675
405.137997	-3.000900	3.807400	-11.425000	22.807706	0.000225	21.079719
406.137592	-3.007700	3.805700	-11.446000	22.809756	0.000225	21.069448
407.138292	-3.010200	3.806100	-11.457000	22.824797	0.000223	21.047536
408.139269	-2.994400	3.805300	-11.394000	22.815462	0.000224	21.069474
409.139426	-3.000900	3.804900	-11.418000	22.785879	0.000223	21.064496
410.140437	-3.000500	3.804600	-11.415000	22.792979	0.000223	21.054067
411.139345	-2.988600	3.804400	-11.368000	22.817356	0.000224	21.075162
412.138792	-2.975600	3.804500	-11.320000	22.814752	0.000223	21.053593
413.141177	-2.986400	3.804200	-11.361000	22.835473	0.000222	21.067709
414.141862	-2.996500	3.804000	-11.399000	22.839601	0.000224	21.069947
415.142486	-3.022300	3.802400	-11.491000	22.837024	0.000224	21.060256
416.142697	-3.003600	3.803100	-11.422000	22.849382	0.000226	21.064575
417.142720	-3.033800	3.801900	-11.533000	22.856114	0.000222	21.064680
418.142818	-3.024100	3.801900	-11.496000	22.837524	0.000223	21.059334
419.146322	-3.012200	3.801400	-11.450000	22.839022	0.000222	21.040925
420.142245	-2.984500	3.803100	-11.350000	22.851171	0.000223	21.045982
421.142899	-3.002000	3.801600	-11.411000	22.863818	0.000223	21.063390
422.149290	-3.007900	3.801000	-11.432000	22.842230	0.000220	21.069263
423.145146	-2.998700	3.801300	-11.398000	22.853879	0.000222	21.071448
424.148951	-3.003900	3.799900	-11.413000	22.839627	0.000219	21.042479
425.145180	-3.020400	3.799500	-11.476000	22.855536	0.000222	21.042769
426.145923	-3.006200	3.798600	-11.418000	22.855088	0.000223	21.061757
427.144969	-3.005300	3.799300	-11.416000	22.856508	0.000222	21.030944
428.146011	-2.996900	3.798300	-11.381000	22.863293	0.000223	21.053856
429.145602	-2.985100	3.797300	-11.334000	22.886431	0.000221	21.043849
430.145977	-2.992900	3.798800	-11.368000	22.906861	0.000220	21.047720
431.145211	-2.989900	3.798000	-11.354000	22.898237	0.000220	21.050459
432.145742	-2.991500	3.796500	-11.357000	22.875414	0.000221	21.047984
433.146151	-3.001500	3.797700	-11.398000	22.895345	0.000220	21.051355
434.148121	-2.977300	3.796600	-11.303000	22.888377	0.000222	21.039635
435.145746	-2.996800	3.796300	-11.376000	22.889850	0.000223	21.058176
436.145535	-2.993400	3.796700	-11.364000	22.923058	0.000220	21.053040
437.149188	-3.001400	3.794600	-11.387000	22.908755	0.000220	21.067157
438.146553	-3.003100	3.796300	-11.400000	22.895740	0.000220	21.038477
439.148115	-2.981500	3.794200	-11.312000	22.922532	0.000222	21.057254
440.147484	-2.998000	3.793900	-11.374000	22.922427	0.000222	21.054779
441.150566	-2.990200	3.794400	-11.345000	22.897212	0.000223	21.038529
442.147681	-2.979000	3.793500	-11.299000	22.923926	0.000220	21.044903
443.148650	-2.997200	3.793500	-11.368000	22.947063	0.000219	21.031577
444.149079	-2.992900	3.794300	-11.354000	22.942488	0.000220	21.045956
445.149212	-3.001900	3.794100	-11.388000	22.939938	0.000220	21.059519
446.149268	-3.010800	3.793000	-11.419000	22.916722	0.000219	21.037213
447.149665	-3.001800	3.792700	-11.384000	22.908545	0.000218	21.061258
448.149237	-3.007500	3.791300	-11.402000	22.935390	0.000218	21.020832
449.151162	-2.974300	3.792400	-11.279000	22.905416	0.000217	21.048169
450.151384	-2.983700	3.791200	-11.311000	22.922664	0.000218	21.047906
451.150436	-2.994100	3.791000	-11.350000	22.929790	0.000216	21.046984
452.150080	-2.994100	3.789400	-11.345000	22.936074	0.000220	21.032894
453.153566	-2.991000	3.790700	-11.337000	22.951665	0.000217	21.050882
454.153899	-3.000600	3.791100	-11.375000	22.969833	0.000216	21.056281
455.152225	-3.019800	3.788800	-11.441000	22.951613	0.000216	21.033763
456.151875	-3.020700	3.789500	-11.446000	22.914934	0.000217	21.043007
457.152170	-3.008200	3.788100	-11.394000	22.931026	0.000217	21.025941
458.154421	-3.006400	3.788100	-11.387000	22.951771	0.000219	21.027285
459.152067	-3.010200	3.788000	-11.402000	22.938125	0.000216	21.031631
460.151291	-3.004500	3.787600	-11.379000	22.916329	0.000215	21.028760
461.152189	-2.998500	3.787600	-11.357000	22.912595	0.000215	21.015065
462.152353	-2.985400	3.787700	-11.307000	22.955399	0.000214	21.029971
463.154745	-2.989800	3.786200	-11.319000	22.925820	0.000215	21.041112
464.152831	-3.015800	3.786900	-11.420000	22.931184	0.000214	21.001449
465.152315	-3.011500	3.786300	-11.402000	22.945830	0.000217	21.035555
466.152916	-2.999600	3.786000	-11.356000	22.972936	0.000216	21.017672
467.152766	-3.002600	3.785500	-11.366000	22.951955	0.000215	21.040269
468.155930	-3.034900	3.784500	-11.485000	22.959528	0.000217	21.030788
469.155489	-3.010200	3.786100	-11.396000	22.968362	0.000216	21.005979
470.155643	-2.979400	3.784900	-11.276000	22.989579	0.000215	21.020596
471.157507	-3.004700	3.784400	-11.370000	23.022206	0.000217	21.037636
472.158625	-3.014500	3.783200	-11.404000	23.006721	0.000218	21.030183
473.158728	-3.018900	3.784100	-11.423000	23.018525	0.000214	21.007401
474.159806	-3.022700	3.783300	-11.435000	22.985136	0.000214	21.012353
475.159184	-2.984900	3.782600	-11.289000	23.008457	0.000214	21.017700
476.158840	-3.028000	3.781900	-11.451000	22.987397	0.000214	21.020781
477.158837	-3.000800	3.781200	-11.346000	22.988660	0.000215	21.025364
478.159066	-3.007000	3.780600	-11.367000	22.989264	0.000213	21.010800
479.162361	-2.998500	3.781400	-11.338000	23.005276	0.000214	21.025891
480.160185	-2.991200	3.780700	-11.308000	23.025730	0.000217	21.026944
481.158982	-2.979700	3.781300	-11.265000	23.054991	0.000214	21.013592
482.163684	-3.014800	3.780600	-11.397000	23.046316	0.000212	21.021968
483.162681	-3.001600	3.780500	-11.346000	23.033407	0.000214	21.016147
484.160801	-3.010700	3.779900	-11.379000	23.054045	0.000213	21.008852
485.159893	-2.993900	3.779200	-11.312000	23.034354	0.000215	21.008562
486.161094	-3.016500	3.778900	-11.398000	23.019342	0.000213	21.012960
487.161739	-3.013200	3.778500	-11.385000	23.035958	0.000212	20.999265
488.162513	-2.998300	3.778500	-11.329000	23.022208	0.000211	21.003980
489.163571	-2.982000	3.778100	-11.266000	23.001307	0.000211	21.021441
490.161964	-2.982400	3.778600	-11.268000	23.011613	0.000211	21.005218
491.163529	-2.986600	3.777300	-11.281000	23.032698	0.000212	21.003585
492.164325	-2.999000	3.777500	-11.327000	23.055781	0.000211	21.006798
493.161655	-2.991400	3.776200	-11.296000	23.054493	0.000213	21.019255
494.165524	-3.003700	3.776600	-11.343000	23.059777	0.000211	21.024549
495.163481	-2.983800	3.776100	-11.266000	23.054256	0.000212	20.998634
496.162590	-3.000200	3.776800	-11.331000	23.101077	0.000213	21.000030
497.163163	-2.995400	3.774800	-11.306000	23.095741	0.000212	21.007483
498.161240	-3.016700	3.774600	-11.386000	23.100341	0.000211	20.997870
499.165182	-3.020800	3.774400	-11.400000	23.097082	0.000210	21.028263
500.166596	-3.016000	3.773700	-11.381000	23.070109	0.000212	21.004560
501.164080	-2.995500	3.774300	-11.305000	23.058068	0.000210	21.002453
502.163405	-3.014400	3.774200	-11.376000	23.055650	0.000210	21.015675
503.166655	-2.991400	3.774600	-11.291000	23.072108	0.000209	21.017939
504.163814	-3.000300	3.772200	-11.316000	23.070268	0.000207	21.016096
505.165352	-3.001600	3.772100	-11.322000	23.103155	0.000210	20.987889
506.164216	-3.006100	3.772700	-11.340000	23.071661	0.000209	20.999952
507.167249	-2.996700	3.772200	-11.303000	23.104785	0.000210	21.005641
508.164146	-3.002500	3.771600	-11.323000	23.122188	0.000206	20.990839
509.166838	-3.011200	3.771300	-11.355000	23.139355	0.000208	20.987653
510.168130	-2.979800	3.771600	-11.238000	23.132336	0.000207	20.989629
511.167541	-2.994900	3.770400	-11.291000	23.128419	0.000209	20.986652
512.167788	-2.987900	3.772000	-11.270000	23.128315	0.000209	20.968058
513.166541	-2.993600	3.771300	-11.289000	23.146427	0.000207	20.989998
514.169201	-3.004300	3.769400	-11.323000	23.125318	0.000207	20.980227
515.171424	-3.009600	3.770400	-11.347000	23.133914	0.000209	20.991209
516.170063	-3.004600	3.768800	-11.323000	23.116302	0.000207	20.992527
517.170003	-3.009600	3.768300	-11.340000	23.124346	0.000206	20.975934
518.171163	-2.992200	3.769500	-11.279000	23.097900	0.000205	20.983572
519.175032	-3.009200	3.767200	-11.335000	23.103342	0.000208	20.983336
520.171954	-2.999300	3.768700	-11.302000	23.127185	0.000206	20.986364
521.172308	-3.000000	3.768400	-11.304000	23.129709	0.000204	20.990789
522.171394	-2.998500	3.767500	-11.295000	23.160019	0.000204	20.984652
523.172345	-2.997600	3.767300	-11.292000	23.166117	0.000204	20.983651
524.170753	-3.015800	3.765900	-11.356000	23.176974	0.000206	20.985996
525.172776	-3.014300	3.766400	-11.353000	23.196005	0.000201	20.971404
526.173026	-3.019900	3.766900	-11.375000	23.188934	0.000205	20.985179
527.172600	-2.989300	3.765900	-11.256000	23.172820	0.000203	20.968086
528.174330	-2.982600	3.767500	-11.235000	23.174346	0.000206	20.989999
529.174183	-2.999500	3.765900	-11.295000	23.162621	0.000204	20.974460
530.176026	-3.014000	3.765100	-11.347000	23.192746	0.000204	20.986154
531.173987	-3.007900	3.763600	-11.319000	23.150660	0.000204	20.965320
532.173379	-2.988700	3.764600	-11.250000	23.132285	0.000205	20.969192
533.174141	-3.002400	3.763900	-11.300000	23.134151	0.000204	20.970114
534.174778	-2.994500	3.763900	-11.270000	23.118195	0.000203	20.983046
535.173023	-3.008600	3.762700	-11.320000	23.123269	0.000202	20.960159
536.177848	-2.996700	3.764000	-11.278000	23.159651	0.000201	20.985232
537.175026	-2.999900	3.762900	-11.287000	23.156654	0.000202	20.985548
538.173996	-3.018700	3.761900	-11.355000	23.185648	0.000201	20.970509
539.176041	-2.989000	3.762400	-11.245000	23.163147	0.000203	20.972142
540.178418	-3.013900	3.761200	-11.335000	23.186700	0.000200	20.987681
541.176923	-3.016100	3.762700	-11.349000	23.191562	0.000202	20.960316
542.178435	-2.985500	3.761800	-11.230000	23.207992	0.000201	20.964925
543.181593	-3.017400	3.760600	-11.346000	23.215851	0.000200	20.977541
544.180448	-2.998300	3.761200	-11.276000	23.224735	0.000198	20.976013
545.184395	-3.021500	3.760000	-11.360000	23.201762	0.000201	20.976698
546.181360	-2.998400	3.759900	-11.273000	23.181732	0.000199	20.957577
547.182901	-2.985400	3.760300	-11.226000	23.173425	0.000198	20.962528
548.183220	-3.017200	3.758500	-11.339000	23.210541	0.000200	20.961317
549.184163	-3.001700	3.760400	-11.287000	23.231806	0.000199	20.967453
550.184668	-3.019700	3.758700	-11.349000	23.218848	0.000197	20.973432
551.184574	-3.002500	3.759900	-11.288000	23.202918	0.000197	20.944196
552.182989	-3.014400	3.758600	-11.329000	23.199685	0.000198	20.965610
553.184070	-3.004600	3.757200	-11.288000	23.167089	0.000198	20.953810
554.183966	-2.994100	3.757600	-11.250000	23.195348	0.000197	20.966953
555.184112	-2.996300	3.758200	-11.260000	23.166852	0.000197	20.952624
556.184105	-2.994000	3.757300	-11.248000	23.180312	0.000197	20.970851
557.184112	-2.995200	3.756500	-11.250000	23.206020	0.000198	20.962001
558.185742	-2.985500	3.757400	-11.216000	23.182887	0.000197	20.935030
