Repository: ARTS-Laboratory/Dataset-battery-electro-thermal-characterization

# Battery Test Data Overview

This dataset contains charge and discharge data files from 3 independent cells. Each file captures key measurements recorded at ~1 second intervals during the cycling process. The data is structured into seven columns, as outlined below.

## Data Columns

1. **Time**:  
   The timestamp of each recorded measurement, recorded in seconds.
2. **Current**:  
   The current measured in amps (A)

3. **Voltage**:  
   The voltage of the cell, measured in volts (V)

4. **Power**:  
   The power output or input to the cell, measured in watts (W)

5. **Cell Temperature**:  
   The surface temperature of the cell, measured in degrees Celsius (°C)

6. **Hoop Strain**:

File: BatteryData/Samsung 30Q 3000mah/Cleaned 650 Cycle Dataset (3 Cells)/Cell A   (30Q003)/Discharge Data/DischargeCycle588.txt (part 1 of 5)
LabVIEW Measurement	
Writer_Version	2
Reader_Version	2
Separator	Tab
Decimal_Separator	.
Multi_Headings	No
X_Columns	One
Time_Pref	Absolute
Operator	admin
Description	Clolumns are: time, Current, Voltage, Power, Battery Temp, and Chamber Temp
Date	2024/08/16
Time	13:07:17.8513970375061035156
***End_of_Header***	
	
Channels	6						
Samples	1	1	1	1	1	1	
Date	2024/09/07	2024/09/07	2024/09/07	2024/09/07	2024/09/07	2024/09/07	
Time	19:50:18.2417950630187988281	19:50:18.2485103607177734375	19:50:18.2574543952941894531	19:50:18.2252321243286132813	19:50:18.2252321243286132813	19:50:18.2252321243286132813	
X_Dimension	Time	Time	Time	Time	Time	Time	
X0	0.0000000000000000E+0	0.0000000000000000E+0	0.0000000000000000E+0	0.0000000000000000E+0	0.0000000000000000E+0	0.0000000000000000E+0	
Delta_X	1.000000	1.000000	1.000000	1.000000	1.000000	1.000000	
***End_of_Header***							
X_Value	Untitled	Untitled 1	Untitled 2	Untitled 3	Untitled 4	Untitled 5	Comment
0.000000	0.024346	4.090800	0.099579	20.828509	0.000466	20.806698
1.000396	-3.015900	3.923600	-11.832000	20.825221	0.000466	20.815264
2.002586	-2.993800	3.917600	-11.728000	20.835456	0.000463	20.785670
2.999674	-3.009600	3.913100	-11.776000	20.837001	0.000466	20.796224
3.999024	-3.013600	3.910000	-11.782000	20.853318	0.000463	20.808749
5.003155	-2.984900	3.908000	-11.664000	20.840049	0.000464	20.787419
5.999723	-3.013500	3.903800	-11.763000	20.857420	0.000463	20.792463
7.006543	-3.007700	3.902000	-11.735000	20.842290	0.000463	20.780177
8.004367	-2.996500	3.899200	-11.683000	20.860030	0.000462	20.809297
9.001822	-2.991100	3.897600	-11.657000	20.874587	0.000461	20.801096
10.001958	-2.997700	3.896900	-11.680000	20.878355	0.000461	20.786847
11.002800	-3.012800	3.894400	-11.731000	20.871065	0.000460	20.791883
12.005474	-3.007400	3.893000	-11.707000	20.883546	0.000461	20.789193
13.008335	-3.011600	3.891700	-11.719000	20.890437	0.000459	20.804145
14.004142	-2.978600	3.892000	-11.592000	20.905854	0.000459	20.800597
15.010290	-2.995700	3.889900	-11.653000	20.918058	0.000458	20.794310
16.006615	-3.005900	3.889400	-11.691000	20.931431	0.000457	20.788719
17.003344	-3.007300	3.888500	-11.692000	20.907701	0.000455	20.787746
18.012575	-2.995400	3.887100	-11.642000	20.940249	0.000458	20.788055
19.003566	-3.006200	3.885200	-11.679000	20.946153	0.000457	20.796804
20.003651	-3.011000	3.884000	-11.694000	20.958732	0.000455	20.781884
21.003927	-3.000400	3.885400	-11.657000	20.960259	0.000454	20.783886
22.007970	-2.996600	3.883100	-11.636000	20.970918	0.000452	20.770363
23.003778	-3.004500	3.882600	-11.664000	20.992571	0.000454	20.789175
24.004515	-3.015000	3.882800	-11.706000	20.978299	0.000454	20.769211
25.004528	-3.013600	3.880300	-11.693000	20.996290	0.000452	20.767764
26.004309	-2.992500	3.880600	-11.611000	21.013135	0.000452	20.773707
27.004570	-3.001700	3.880800	-11.648000	21.007576	0.000452	20.794226
28.009187	-3.004500	3.879200	-11.654000	21.015463	0.000452	20.789786
29.010276	-3.010500	3.879400	-11.677000	21.032831	0.000449	20.791037
30.006043	-3.015500	3.878800	-11.696000	21.054286	0.000449	20.782151
31.013993	-2.999200	3.878200	-11.631000	21.038846	0.000452	20.786148
32.005182	-3.014800	3.877800	-11.690000	21.051800	0.000452	20.774448
33.008413	-3.013700	3.877800	-11.685000	21.067451	0.000451	20.773981
34.006367	-3.019800	3.875700	-11.703000	21.058837	0.000448	20.790022
35.007754	-2.991500	3.876100	-11.595000	21.078231	0.000450	20.790454
36.009517	-2.994800	3.876200	-11.608000	21.090809	0.000449	20.777904
37.008800	-2.990500	3.876400	-11.591000	21.094773	0.000448	20.789456
38.010550	-3.011800	3.875200	-11.671000	21.087441	0.000446	20.782597
39.007962	-2.980700	3.875600	-11.551000	21.112066	0.000449	20.764080
40.008612	-3.008900	3.874900	-11.658000	21.122045	0.000447	20.799192
41.010092	-3.015400	3.872800	-11.677000	21.131287	0.000448	20.788996
42.009178	-3.014000	3.874200	-11.676000	21.141666	0.000449	20.769506
43.012138	-3.013500	3.872400	-11.668000	21.156041	0.000447	20.755436
44.011976	-3.005700	3.872600	-11.639000	21.170605	0.000447	20.760522
45.010623	-3.017500	3.872600	-11.684000	21.156016	0.000448	20.779120
46.012611	-3.001500	3.872100	-11.622000	21.169559	0.000447	20.778442
47.013010	-2.998400	3.871900	-11.608000	21.148832	0.000448	20.778572
48.013686	-2.999700	3.872500	-11.616000	21.188526	0.000448	20.774655
49.017752	-3.003100	3.871700	-11.626000	21.196836	0.000447	20.776331
50.014017	-2.983900	3.871700	-11.552000	21.203275	0.000447	20.773289
51.014482	-2.999200	3.872200	-11.613000	21.208187	0.000446	20.768245
52.015563	-2.976500	3.870900	-11.521000	21.233291	0.000447	20.754003
53.013541	-2.987400	3.870600	-11.562000	21.232596	0.000447	20.768481
54.017112	-2.984500	3.872200	-11.555000	21.233119	0.000446	20.768056
55.014242	-2.974600	3.870900	-11.512000	21.258018	0.000445	20.777318
56.013092	-3.002600	3.869200	-11.616000	21.243831	0.000447	20.768340
57.014246	-2.995200	3.869200	-11.588000	21.253015	0.000447	20.773735
58.014656	-2.976900	3.870800	-11.522000	21.263730	0.000447	20.772601
59.015592	-2.980400	3.870700	-11.536000	21.280547	0.000447	20.764768
60.014870	-3.001700	3.869700	-11.615000	21.282474	0.000445	20.770964
61.014526	-2.987200	3.868400	-11.555000	21.336283	0.000446	20.763630
62.015470	-3.006800	3.869400	-11.633000	21.304209	0.000447	20.748611
63.016628	-3.000400	3.868600	-11.606000	21.321851	0.000446	20.764838
64.018147	-2.970600	3.869600	-11.494000	21.327398	0.000446	20.748102
65.018375	-2.999100	3.868900	-11.602000	21.327636	0.000445	20.756402
66.015723	-2.972000	3.869600	-11.499000	21.344231	0.000446	20.750719
67.016096	-3.011100	3.866500	-11.641000	21.347401	0.000446	20.758632
68.017510	-3.006600	3.868100	-11.629000	21.351371	0.000447	20.753595
69.016199	-2.993100	3.867200	-11.574000	21.359730	0.000445	20.738724
70.016930	-2.993100	3.868600	-11.578000	21.378655	0.000445	20.739167
71.015700	-2.958000	3.868000	-11.440000	21.373228	0.000447	20.750333
72.025162	-2.974000	3.868000	-11.502000	21.377739	0.000449	20.750104
73.015879	-3.000400	3.866600	-11.601000	21.403509	0.000446	20.757870
74.016803	-2.981400	3.868400	-11.533000	21.408452	0.000444	20.745271
75.020184	-2.998100	3.866600	-11.591000	21.403762	0.000446	20.756226
76.019663	-3.000300	3.866900	-11.601000	21.424793	0.000445	20.740758
77.018484	-2.969700	3.866600	-11.481000	21.421827	0.000447	20.737316
78.018494	-2.967300	3.867100	-11.474000	21.423526	0.000445	20.737593
79.019792	-2.990400	3.866600	-11.562000	21.436861	0.000447	20.749988
80.020154	-2.978600	3.865000	-11.511000	21.459868	0.000446	20.733178
81.019838	-2.988200	3.865800	-11.551000	21.471192	0.000446	20.730758
82.018509	-2.979900	3.864800	-11.516000	21.474460	0.000446	20.752521
83.025034	-2.973600	3.865900	-11.494000	21.480522	0.000446	20.735352
84.020685	-2.991700	3.866300	-11.566000	21.495865	0.000444	20.723203
85.018770	-2.992700	3.865400	-11.567000	21.482196	0.000445	20.738450
86.025509	-2.992200	3.864400	-11.562000	21.514100	0.000448	20.730544
87.021379	-3.004100	3.865300	-11.611000	21.512752	0.000446	20.740101
88.020099	-2.995600	3.863900	-11.574000	21.520962	0.000447	20.742152
89.020131	-3.003300	3.864400	-11.605000	21.526069	0.000445	20.744418
90.020198	-3.013600	3.864400	-11.644000	21.531983	0.000445	20.746543
91.020697	-3.017000	3.863500	-11.655000	21.545356	0.000445	20.724836
92.025042	-3.006300	3.863900	-11.615000	21.581386	0.000448	20.710628
93.023763	-3.008000	3.862100	-11.616000	21.574089	0.000447	20.748373
94.023690	-2.998400	3.863400	-11.583000	21.588230	0.000448	20.730755
95.024098	-3.010000	3.861900	-11.624000	21.605491	0.000449	20.735226
96.026169	-3.009000	3.862800	-11.622000	21.600444	0.000450	20.751039
97.026514	-3.005700	3.861500	-11.606000	21.592298	0.000448	20.750473
98.024627	-3.003400	3.862100	-11.599000	21.615189	0.000446	20.718377
99.024565	-2.980400	3.862200	-11.510000	21.616414	0.000445	20.756114
100.024545	-3.011000	3.861800	-11.627000	21.611349	0.000447	20.733027
101.024135	-3.020100	3.862200	-11.663000	21.632369	0.000447	20.720871
102.024720	-3.014100	3.862400	-11.640000	21.643674	0.000448	20.712743
103.025135	-3.011900	3.860900	-11.628000	21.611128	0.000449	20.722374
104.024362	-3.031200	3.859200	-11.696000	21.657365	0.000449	20.759163
105.024190	-3.010400	3.861900	-11.626000	21.659186	0.000448	20.744864
106.024048	-3.020500	3.860800	-11.661000	21.664570	0.000449	20.736027
107.026059	-2.992700	3.861400	-11.555000	21.667290	0.000449	20.743965
108.026123	-3.025300	3.859300	-11.675000	21.654719	0.000449	20.717158
109.024608	-2.978100	3.861200	-11.498000	21.714342	0.000452	20.731310
110.028173	-2.987400	3.860800	-11.533000	21.690611	0.000448	20.725577
111.026250	-2.998500	3.860100	-11.574000	21.707039	0.000451	20.690333
112.028772	-2.995600	3.860000	-11.562000	21.751507	0.000451	20.727253
113.027994	-2.990300	3.860200	-11.542000	21.730654	0.000450	20.731988
114.027045	-2.988900	3.860100	-11.537000	21.750454	0.000452	20.717664
115.026772	-3.019900	3.858800	-11.652000	21.734845	0.000452	20.732862
116.030021	-2.995900	3.860100	-11.563000	21.755543	0.000449	20.726076
117.028756	-3.000500	3.861000	-11.584000	21.760796	0.000451	20.730860
118.031526	-2.996800	3.858500	-11.562000	21.785954	0.000451	20.711468
119.030028	-2.992300	3.859600	-11.548000	21.777753	0.000451	20.727917
120.029803	-3.006900	3.858100	-11.600000	21.790397	0.000451	20.723027
121.029251	-3.011800	3.859100	-11.621000	21.785267	0.000452	20.728798
122.030004	-3.013200	3.857900	-11.624000	21.803423	0.000452	20.734643
123.032096	-2.960900	3.859100	-11.426000	21.807834	0.000452	20.701123
124.031362	-2.999600	3.857300	-11.569000	21.799805	0.000453	20.715374
125.033630	-2.969600	3.858500	-11.458000	21.813544	0.000454	20.709683
126.031007	-2.994200	3.857700	-11.550000	21.831374	0.000455	20.718047
127.032252	-3.000100	3.858800	-11.576000	21.841101	0.000451	20.720196
128.031377	-2.984900	3.859100	-11.518000	21.830752	0.000452	20.720744
129.031346	-3.009400	3.857800	-11.608000	21.858081	0.000453	20.714907
130.031694	-3.003100	3.856700	-11.582000	21.862548	0.000452	20.723646
131.031230	-3.008500	3.854800	-11.597000	21.872268	0.000455	20.723417
132.030152	-2.990900	3.857400	-11.537000	21.868250	0.000454	20.717025
133.034063	-3.015200	3.856300	-11.626000	21.877584	0.000456	20.712617
134.033874	-2.997800	3.857500	-11.563000	21.891574	0.000454	20.723302
135.033633	-3.016500	3.855800	-11.631000	21.914933	0.000456	20.712069
136.033302	-3.010800	3.856300	-11.610000	21.932214	0.000454	20.726048
137.033253	-2.984800	3.856200	-11.509000	21.907631	0.000457	20.713294
138.034278	-2.978200	3.856600	-11.484000	21.920796	0.000455	20.735483
139.034816	-2.989600	3.855600	-11.526000	21.955677	0.000456	20.720611
140.038778	-2.998600	3.855000	-11.558000	21.961515	0.000457	20.699427
141.035189	-3.013900	3.855800	-11.620000	21.961344	0.000456	20.711584
142.035750	-2.999200	3.856000	-11.564000	21.991609	0.000458	20.737141
143.039292	-3.002000	3.856500	-11.576000	21.971543	0.000456	20.727959
144.034957	-2.984300	3.855700	-11.506000	21.971470	0.000458	20.735947
145.037886	-3.009800	3.853900	-11.598000	21.999840	0.000459	20.733527
146.036117	-2.996700	3.855300	-11.551000	22.022927	0.000456	20.714910
147.035907	-3.015200	3.854600	-11.622000	22.013110	0.000458	20.706031
148.035838	-2.991400	3.854200	-11.529000	22.009966	0.000458	20.723274
149.035174	-2.989700	3.854500	-11.522000	22.010798	0.000458	20.708932
150.036519	-3.007100	3.855100	-11.592000	22.019250	0.000460	20.734939
151.035723	-3.003500	3.853100	-11.573000	22.054503	0.000459	20.705743
152.037261	-2.997400	3.853500	-11.549000	22.050910	0.000459	20.727752
153.036930	-2.983600	3.854300	-11.498000	22.056447	0.000458	20.704370
154.037708	-3.003600	3.853300	-11.573000	22.055850	0.000459	20.704247
155.037797	-2.995800	3.852800	-11.541000	22.077767	0.000461	20.725241
156.039891	-2.993500	3.853300	-11.534000	22.079237	0.000462	20.724342
157.044514	-3.001700	3.852900	-11.564000	22.092695	0.000461	20.714581
158.037208	-3.009600	3.852400	-11.593000	22.086440	0.000463	20.713534
159.038379	-3.005300	3.851000	-11.572000	22.091176	0.000462	20.710689
160.040010	-2.992400	3.852200	-11.526000	22.115762	0.000462	20.716811
161.041198	-3.000900	3.851500	-11.557000	22.146865	0.000462	20.737995
162.035774	-2.997300	3.851300	-11.543000	22.123585	0.000462	20.713264
163.037438	-3.018300	3.851100	-11.623000	22.103792	0.000461	20.732329
164.037940	-3.005000	3.850600	-11.571000	22.148718	0.000465	20.709028
165.038343	-2.993500	3.852800	-11.533000	22.130942	0.000462	20.726794
166.041015	-2.998000	3.849900	-11.541000	22.144504	0.000464	20.715241
167.040160	-3.017000	3.850600	-11.615000	22.176919	0.000463	20.729678
168.037970	-2.983600	3.851900	-11.492000	22.166192	0.000464	20.728420
169.038425	-2.993300	3.851000	-11.526000	22.165178	0.000464	20.714602
170.039561	-3.017100	3.849200	-11.612000	22.143361	0.000465	20.741599
171.038943	-2.996100	3.850900	-11.537000	22.184742	0.000465	20.738459
172.042512	-2.992900	3.849900	-11.521000	22.182202	0.000467	20.723113
173.038994	-3.016700	3.848600	-11.610000	22.217500	0.000466	20.734746
174.039797	-3.025000	3.848500	-11.641000	22.213188	0.000467	20.729481
175.042675	-3.001800	3.849100	-11.553000	22.203243	0.000464	20.730429
176.039839	-3.001800	3.850300	-11.557000	22.211964	0.000468	20.715926
177.041096	-3.017100	3.847900	-11.609000	22.211343	0.000467	20.717201
178.039917	-2.987800	3.849600	-11.501000	22.243921	0.000467	20.727061
179.038874	-2.996200	3.849200	-11.532000	22.257254	0.000469	20.706270
180.041280	-3.006500	3.848700	-11.570000	22.250747	0.000467	20.732474
181.040596	-3.006200	3.848800	-11.569000	22.254452	0.000466	20.725751
182.045250	-2.978000	3.849200	-11.463000	22.281616	0.000468	20.734458
183.043712	-2.993900	3.847400	-11.518000	22.271068	0.000467	20.726741
184.042749	-3.001600	3.848500	-11.551000	22.264063	0.000469	20.727788
185.044758	-3.003600	3.847200	-11.554000	22.281044	0.000471	20.731989
186.046115	-2.994400	3.846900	-11.518000	22.284008	0.000468	20.720732
187.042802	-2.981800	3.848900	-11.476000	22.302378	0.000470	20.733436
188.047378	-3.007200	3.846500	-11.566000	22.302353	0.000471	20.727247
189.047592	-2.994700	3.846900	-11.519000	22.330944	0.000469	20.729797
190.046189	-2.989300	3.846900	-11.498000	22.318134	0.000469	20.745421
191.047989	-3.004600	3.845700	-11.554000	22.346920	0.000471	20.747219
192.045588	-2.996000	3.847000	-11.525000	22.342561	0.000471	20.746647
193.048555	-2.973200	3.846400	-11.434000	22.363672	0.000470	20.744553
194.046178	-2.982600	3.847000	-11.474000	22.365696	0.000474	20.743261
195.046624	-2.986000	3.846200	-11.483000	22.351221	0.000473	20.746784
196.050870	-2.991200	3.846300	-11.504000	22.344942	0.000474	20.722952
197.047300	-3.000500	3.845700	-11.538000	22.383542	0.000473	20.717982
198.049997	-3.005200	3.845400	-11.555000	22.356805	0.000476	20.756169
199.047987	-2.992200	3.845000	-11.504000	22.383125	0.000474	20.732264
200.049330	-3.006000	3.844200	-11.554000	22.406080	0.000474	20.730595
201.051023	-3.012900	3.843600	-11.579000	22.390431	0.000476	20.731045
202.051908	-3.010200	3.844600	-11.572000	22.425395	0.000476	20.741403
203.052611	-3.016000	3.844600	-11.593000	22.415133	0.000476	20.730177
204.054789	-2.997800	3.843900	-11.523000	22.426595	0.000475	20.731224
205.053698	-3.003400	3.844600	-11.546000	22.430137	0.000478	20.726236
206.052741	-2.985300	3.844900	-11.477000	22.463771	0.000475	20.718667
207.055442	-3.008600	3.843700	-11.563000	22.460267	0.000478	20.728435
208.055011	-3.003200	3.844700	-11.545000	22.457174	0.000475	20.729605
209.055807	-2.995400	3.843000	-11.510000	22.463680	0.000477	20.731379
210.055707	-3.002100	3.843400	-11.537000	22.478953	0.000478	20.730079
211.054566	-3.007700	3.842500	-11.556000	22.515156	0.000479	20.739310
212.056589	-3.014200	3.842200	-11.580000	22.513571	0.000476	20.723971
213.057050	-2.984400	3.842900	-11.468000	22.491165	0.000479	20.757009
214.057754	-3.003600	3.842300	-11.540000	22.489296	0.000481	20.741860
215.061964	-3.004800	3.841800	-11.543000	22.487802	0.000480	20.744631
216.062331	-2.995000	3.842300	-11.507000	22.532200	0.000480	20.747371
217.057641	-3.016000	3.840900	-11.584000	22.522960	0.000482	20.749022
218.058424	-2.994200	3.842100	-11.503000	22.509899	0.000481	20.758702
219.059083	-2.992600	3.840700	-11.492000	22.555349	0.000480	20.740683
220.060144	-3.009100	3.840300	-11.555000	22.545604	0.000480	20.751786
221.063543	-3.001700	3.840300	-11.526000	22.557471	0.000480	20.741860
222.059186	-2.992200	3.840800	-11.490000	22.529563	0.000482	20.776973
223.060276	-3.005600	3.840200	-11.542000	22.561872	0.000484	20.767131
224.061408	-2.981300	3.841100	-11.450000	22.554255	0.000484	20.737691
225.065922	-3.019700	3.839900	-11.594000	22.567111	0.000482	20.754835
226.061582	-2.992600	3.840800	-11.493000	22.593230	0.000483	20.757286
227.063483	-3.002800	3.839500	-11.529000	22.578708	0.000483	20.756018
228.061294	-3.005800	3.839500	-11.540000	22.617447	0.000482	20.772533
229.061647	-2.987400	3.840100	-11.471000	22.617896	0.000482	20.745481
230.064063	-3.012800	3.838500	-11.564000	22.639795	0.000482	20.750820
231.068156	-2.978400	3.840300	-11.437000	22.631053	0.000484	20.759608
232.066575	-2.986500	3.839200	-11.465000	22.638634	0.000483	20.770047
233.063912	-3.010300	3.838300	-11.553000	22.634318	0.000484	20.750075
234.066276	-3.022000	3.837200	-11.595000	22.651668	0.000487	20.737582
235.064330	-3.016000	3.838500	-11.576000	22.635313	0.000485	20.759134
236.067494	-3.000900	3.837400	-11.515000	22.663471	0.000485	20.762207
237.063992	-3.001400	3.837900	-11.518000	22.654958	0.000487	20.766008
238.063661	-2.994900	3.837200	-11.491000	22.657146	0.000486	20.759190
239.064304	-3.007900	3.836300	-11.538000	22.671599	0.000487	20.760391
240.074168	-3.005300	3.836300	-11.528000	22.700100	0.000488	20.766654
241.065899	-3.015200	3.836700	-11.567000	22.701429	0.000487	20.765140
242.064051	-3.004700	3.835600	-11.525000	22.715468	0.000487	20.771143
243.065624	-3.035300	3.836600	-11.643000	22.727015	0.000487	20.764691
244.065071	-3.008600	3.837500	-11.544000	22.711696	0.000490	20.759777
245.066234	-3.012500	3.835300	-11.553000	22.702776	0.000488	20.747048
246.066609	-3.019400	3.835300	-11.579000	22.699364	0.000488	20.762597
247.067818	-3.021200	3.834400	-11.583000	22.725195	0.000489	20.757652
248.065518	-3.012300	3.835300	-11.552000	22.734809	0.000490	20.771550
249.066074	-3.022500	3.834600	-11.589000	22.735013	0.000488	20.767012
250.068624	-2.992900	3.835000	-11.477000	22.714985	0.000490	20.764494
251.065261	-2.990500	3.836100	-11.471000	22.731086	0.000490	20.756915
252.068159	-2.997800	3.834300	-11.493000	22.744301	0.000491	20.766833
253.071815	-3.014900	3.834300	-11.559000	22.763519	0.000492	20.792248
254.063698	-2.988000	3.833600	-11.454000	22.781677	0.000492	20.775351
255.066040	-3.018100	3.833400	-11.569000	22.762221	0.000494	20.761077
256.066516	-3.018300	3.833300	-11.569000	22.781702	0.000491	20.778694
257.069191	-2.999000	3.833300	-11.495000	22.795786	0.000492	20.754871
258.067635	-3.018000	3.832300	-11.565000	22.831513	0.000491	20.793980
259.067510	-3.008900	3.832200	-11.530000	22.847703	0.000493	20.783173
260.066157	-3.004000	3.834500	-11.518000	22.854379	0.000492	20.772791
261.071739	-3.021600	3.832200	-11.578000	22.861878	0.000494	20.767975
262.066596	-2.993800	3.832600	-11.473000	22.851890	0.000492	20.803014
263.069713	-2.997000	3.833000	-11.486000	22.840081	0.000495	20.774115
264.069499	-3.003400	3.832700	-11.511000	22.850877	0.000494	20.783981
265.068270	-3.000900	3.830800	-11.495000	22.860889	0.000495	20.771252
266.072614	-2.980100	3.831400	-11.417000	22.868185	0.000494	20.773820
267.070332	-2.973300	3.832700	-11.395000	22.846396	0.000496	20.775699
268.072915	-2.971800	3.831000	-11.384000	22.854572	0.000493	20.785787
269.068646	-3.003100	3.830300	-11.501000	22.861917	0.000496	20.779394
270.071945	-3.011300	3.830900	-11.535000	22.871831	0.000495	20.782214
271.073511	-3.004000	3.829600	-11.502000	22.896972	0.000498	20.790806
272.071338	-2.987900	3.830600	-11.445000	22.902798	0.000497	20.780996
273.075470	-3.020900	3.829700	-11.569000	22.877469	0.000499	20.794026
274.073011	-3.005300	3.829600	-11.507000	22.910550	0.000496	20.777382
275.073678	-2.996800	3.831200	-11.481000	22.929611	0.000498	20.793633
276.071951	-2.984700	3.830400	-11.432000	22.951405	0.000498	20.796029
277.072526	-2.997800	3.830200	-11.482000	22.974553	0.000498	20.798357
278.071965	-3.003200	3.829200	-11.499000	22.972971	0.000500	20.797247
279.075002	-3.010500	3.829100	-11.527000	22.991688	0.000498	20.792766
280.072972	-3.020200	3.828900	-11.563000	22.985413	0.000499	20.770358
281.072229	-3.008400	3.828600	-11.517000	22.995228	0.000499	20.795839
282.075930	-2.986200	3.828400	-11.431000	23.001584	0.000502	20.800785
283.073626	-3.014000	3.828400	-11.538000	22.997970	0.000500	20.785310
284.077512	-3.011900	3.826300	-11.523000	23.002734	0.000501	20.791031
285.076398	-2.996100	3.827500	-11.467000	23.019788	0.000500	20.778246
286.076578	-2.993600	3.828000	-11.459000	23.010649	0.000500	20.790901
287.078202	-3.000300	3.827200	-11.481000	23.014361	0.000503	20.802681
288.074599	-2.988700	3.827500	-11.438000	23.003957	0.000501	20.797947
289.076262	-3.007800	3.827100	-11.510000	23.047217	0.000502	20.827067
290.075491	-2.990900	3.827400	-11.446000	23.068095	0.000503	20.805312
291.079387	-3.006100	3.826600	-11.502000	23.067443	0.000503	20.808926
292.076273	-2.998500	3.826500	-11.472000	23.050814	0.000503	20.798428
293.076638	-3.008200	3.826000	-11.508000	23.032074	0.000504	20.809997
294.076100	-3.011000	3.825400	-11.517000	23.050603	0.000503	20.802485
295.079626	-3.005000	3.824200	-11.491000	23.065403	0.000505	20.803089
296.077367	-2.992800	3.824600	-11.445000	23.082235	0.000503	20.806204
297.078979	-2.987400	3.825000	-11.425000	23.114111	0.000506	20.807324
298.076570	-2.977300	3.825300	-11.388000	23.103610	0.000507	20.796802
299.080831	-2.988900	3.825200	-11.432000	23.131153	0.000506	20.802116
300.082375	-3.016000	3.823500	-11.531000	23.135509	0.000505	20.802214
301.081201	-3.008500	3.823500	-11.502000	23.116680	0.000507	20.815115
302.078360	-3.013500	3.824000	-11.523000	23.118303	0.000506	20.780231
303.082806	-3.017400	3.822400	-11.533000	23.134465	0.000506	20.809228
304.078227	-2.995200	3.823700	-11.453000	23.132499	0.000508	20.804413
305.082451	-2.995000	3.822200	-11.447000	23.149053	0.000506	20.812940
306.083396	-2.995900	3.821400	-11.448000	23.169774	0.000507	20.810471
307.082327	-2.993800	3.823700	-11.446000	23.168036	0.000508	20.835282
308.083765	-2.987700	3.822900	-11.421000	23.215204	0.000508	20.816168
309.082240	-2.981700	3.823500	-11.399000	23.180355	0.000507	20.813488
310.090028	-3.013900	3.822100	-11.518000	23.176381	0.000507	20.810454
311.083123	-2.995400	3.823300	-11.452000	23.186261	0.000508	20.814191
312.085090	-3.009000	3.822700	-11.501000	23.206982	0.000508	20.813618
313.083875	-3.004700	3.821600	-11.481000	23.210791	0.000509	20.799893
314.083787	-3.004000	3.820500	-11.476000	23.202079	0.000507	20.808705
315.082966	-2.992300	3.821800	-11.435000	23.194361	0.000507	20.822782
316.085724	-3.014700	3.820600	-11.516000	23.217945	0.000510	20.837407
317.084156	-3.020600	3.820400	-11.538000	23.218141	0.000510	20.828120
318.083769	-2.990800	3.821200	-11.428000	23.226055	0.000509	20.841266
319.086335	-3.018400	3.819800	-11.528000	23.223608	0.000510	20.822694
320.084038	-3.000800	3.819500	-11.460000	23.220826	0.000511	20.821802
321.085503	-2.974200	3.819800	-11.360000	23.225753	0.000510	20.829585
322.083851	-3.019700	3.819200	-11.532000	23.246147	0.000508	20.814461
323.083957	-2.985600	3.819200	-11.402000	23.265619	0.000510	20.814535
324.083366	-3.014700	3.818400	-11.510000	23.260194	0.000510	20.850348
325.083938	-3.005900	3.817700	-11.475000	23.299088	0.000513	20.843809
326.086350	-3.010200	3.818000	-11.492000	23.303101	0.000511	20.830761
327.084342	-3.006500	3.817700	-11.477000	23.279683	0.000512	20.843327
328.084738	-2.997600	3.817200	-11.441000	23.272145	0.000513	20.837195
329.085630	-2.986200	3.818100	-11.401000	23.266492	0.000512	20.840065
330.088830	-2.986900	3.818500	-11.405000	23.277545	0.000513	20.840237
331.088366	-2.994600	3.816900	-11.430000	23.277342	0.000512	20.830076
332.089542	-3.014700	3.817000	-11.506000	23.275050	0.000515	20.835840
333.087368	-2.995600	3.816200	-11.431000	23.288623	0.000511	20.815778
334.087762	-2.990000	3.817300	-11.412000	23.288255	0.000514	20.838168
335.085596	-3.014300	3.816000	-11.502000	23.311381	0.000514	20.841905
336.088592	-3.003700	3.816100	-11.462000	23.313796	0.000514	20.844325
337.087891	-3.020900	3.817200	-11.531000	23.330019	0.000516	20.849203
338.087152	-3.013800	3.815400	-11.498000	23.360167	0.000514	20.858556
339.086358	-2.991200	3.815200	-11.411000	23.358078	0.000515	20.841765
340.087586	-3.005600	3.815300	-11.467000	23.372646	0.000514	20.863951
341.088370	-3.000100	3.815000	-11.444000	23.389000	0.000516	20.858531
342.089596	-3.010400	3.815000	-11.483000	23.384970	0.000517	20.840269
343.091350	-3.001200	3.814600	-11.447000	23.385272	0.000516	20.825398
344.092416	-3.020800	3.812800	-11.516000	23.399912	0.000517	20.833434
345.092236	-2.995100	3.814100	-11.422000	23.400956	0.000516	20.835903
346.092389	-3.008200	3.814100	-11.473000	23.389953	0.000514	20.839573
347.091831	-2.987700	3.814200	-11.394000	23.407530	0.000516	20.851026
348.097959	-3.006500	3.813400	-11.464000	23.447299	0.000518	20.845843
349.092974	-3.008200	3.812800	-11.468000	23.418817	0.000519	20.850486
350.092158	-3.015500	3.812600	-11.496000	23.420555	0.000519	20.871193
351.092378	-2.990100	3.813700	-11.402000	23.425538	0.000520	20.851058
352.093338	-2.980300	3.813700	-11.365000	23.434681	0.000517	20.859747
353.095307	-3.003100	3.812000	-11.446000	23.441899	0.000518	20.865085
354.096400	-3.014100	3.812300	-11.489000	23.450544	0.000519	20.854311
355.093762	-3.025300	3.811300	-11.529000	23.492840	0.000518	20.841231
356.095069	-2.995400	3.811200	-11.415000	23.478404	0.000518	20.817279
357.095431	-3.010400	3.810000	-11.468000	23.476007	0.000519	20.858497
358.094385	-3.008800	3.810900	-11.465000	23.496852	0.000522	20.851891
359.096885	-3.005200	3.809600	-11.448000	23.519410	0.000520	20.856485
360.094611	-2.989800	3.811300	-11.395000	23.518170	0.000519	20.870888
361.093174	-3.002600	3.808900	-11.435000	23.506345	0.000520	20.848130
362.096556	-3.011800	3.810300	-11.475000	23.492227	0.000521	20.849626
363.094374	-2.981100	3.810100	-11.357000	23.496737	0.000520	20.861732
364.099816	-3.010200	3.808400	-11.463000	23.533331	0.000523	20.887981
365.095857	-2.984200	3.810400	-11.371000	23.523307	0.000521	20.877459
366.094398	-3.005000	3.808700	-11.444000	23.546477	0.000521	20.882667
367.097237	-2.987600	3.807700	-11.374000	23.563138	0.000521	20.860015
368.099435	-2.992500	3.809400	-11.399000	23.553678	0.000522	20.865704
369.100137	-2.992200	3.808800	-11.396000	23.554722	0.000522	20.874337
370.100082	-2.999800	3.808300	-11.424000	23.540360	0.000524	20.849984
371.098484	-3.004100	3.808200	-11.440000	23.540132	0.000525	20.857816
372.099146	-2.990200	3.808300	-11.386000	23.537652	0.000525	20.890889
373.102127	-2.982600	3.807700	-11.356000	23.562917	0.000524	20.854578
374.098702	-3.005100	3.806200	-11.437000	23.551411	0.000524	20.866277
375.103081	-3.014900	3.806100	-11.474000	23.581560	0.000523	20.860464
376.096518	-2.999000	3.806600	-11.414000	23.541005	0.000526	20.864380
377.100735	-3.012000	3.806800	-11.464000	23.557959	0.000525	20.845815
378.101068	-3.011500	3.807500	-11.465000	23.597316	0.000525	20.875309
379.098190	-3.001700	3.806600	-11.425000	23.618624	0.000527	20.852576
380.101645	-2.990600	3.807200	-11.384000	23.645811	0.000526	20.841425
381.100466	-3.007800	3.805900	-11.447000	23.640773	0.000525	20.876675
382.098315	-2.979400	3.805900	-11.338000	23.610307	0.000526	20.869841
383.099278	-2.985100	3.804500	-11.355000	23.620982	0.000526	20.851146
384.099082	-2.998400	3.804600	-11.407000	23.612721	0.000526	20.865149
385.104143	-3.001600	3.803800	-11.417000	23.636019	0.000525	20.844410
386.102557	-3.006300	3.803800	-11.434000	23.647265	0.000529	20.868485
387.100989	-2.999900	3.803800	-11.410000	23.655631	0.000526	20.854588
388.102187	-3.009600	3.803200	-11.445000	23.662154	0.000529	20.863498
389.105335	-2.974100	3.803000	-11.309000	23.686684	0.000529	20.842099
390.102452	-2.997900	3.803600	-11.402000	23.676956	0.000528	20.864587
391.111224	-3.001500	3.802900	-11.413000	23.673554	0.000529	20.848375
392.103626	-2.997600	3.802600	-11.397000	23.684719	0.000529	20.851034
393.102961	-2.987600	3.802700	-11.360000	23.675218	0.000528	20.847199
394.103541	-2.999100	3.801400	-11.400000	23.701353	0.000528	20.846373
395.105918	-2.987400	3.802900	-11.360000	23.688485	0.000528	20.851490
396.107313	-2.985900	3.801700	-11.350000	23.699926	0.000530	20.860116
397.105093	-2.995800	3.802500	-11.391000	23.675431	0.000529	20.843145
398.105082	-3.014700	3.801300	-11.459000	23.688544	0.000528	20.834007
399.109850	-3.001700	3.801400	-11.410000	23.690093	0.000530	20.843145
400.107309	-3.020200	3.799600	-11.476000	23.691936	0.000530	20.858742
401.111772	-3.008400	3.800800	-11.433000	23.713715	0.000531	20.853552
402.105122	-3.018500	3.800000	-11.470000	23.724137	0.000531	20.822750
403.106431	-3.009300	3.799200	-11.432000	23.736303	0.000531	20.846801
404.107753	-2.997300	3.800600	-11.390000	23.724063	0.000529	20.847332
405.109530	-3.011900	3.799000	-11.441000	23.760650	0.000530	20.843236
406.106854	-2.997300	3.798800	-11.385000	23.773173	0.000531	20.819758
407.108345	-2.995600	3.800500	-11.384000	23.771478	0.000532	20.820903
408.108090	-3.002100	3.799100	-11.405000	23.786709	0.000533	20.837122
409.114514	-2.995300	3.798200	-11.376000	23.798980	0.000531	20.829511
410.110520	-2.998100	3.797300	-11.384000	23.816249	0.000533	20.838291
411.109464	-3.012700	3.797200	-11.438000	23.820855	0.000531	20.822996
412.112686	-3.003200	3.798100	-11.404000	23.828373	0.000532	20.849024
413.110143	-2.993600	3.797900	-11.369000	23.785185	0.000533	20.830852
414.110825	-3.006300	3.797700	-11.416000	23.740707	0.000532	20.828457
415.111340	-3.008700	3.796100	-11.421000	23.755017	0.000532	20.839485
416.111163	-2.997400	3.796600	-11.379000	23.753819	0.000533	20.840655
417.114074	-2.994900	3.796200	-11.368000	23.779787	0.000531	20.819751
418.112293	-2.995000	3.796100	-11.368000	23.799397	0.000530	20.845101
419.113636	-3.005200	3.796300	-11.407000	23.793371	0.000534	20.825310
420.114611	-3.014000	3.794700	-11.437000	23.775646	0.000534	20.837409
421.113763	-2.999800	3.795900	-11.386000	23.804812	0.000535	20.830143
422.117538	-3.003200	3.794800	-11.396000	23.836079	0.000533	20.845846
423.116009	-2.994600	3.793900	-11.361000	23.829809	0.000533	20.819171
424.115303	-3.018700	3.794000	-11.452000	23.801053	0.000534	20.826848
425.118599	-3.003300	3.794600	-11.396000	23.818810	0.000532	20.817151
426.116695	-3.005000	3.794800	-11.403000	23.843743	0.000534	20.817495
427.116788	-2.997100	3.794200	-11.371000	23.843988	0.000533	20.825327
428.118615	-3.014400	3.794100	-11.436000	23.849067	0.000534	20.828049
429.118416	-2.988500	3.793600	-11.336000	23.852573	0.000533	20.826824
430.116228	-2.999900	3.793400	-11.379000	23.861785	0.000535	20.821836
431.121374	-3.005900	3.792000	-11.397000	23.876844	0.000534	20.814651
432.116848	-2.996000	3.792100	-11.360000	23.900609	0.000536	20.819989
433.121139	-2.993100	3.791800	-11.348000	23.911933	0.000532	20.808111
434.118341	-2.990800	3.792500	-11.342000	23.916784	0.000535	20.814398
435.120032	-2.990400	3.793000	-11.342000	23.928938	0.000533	20.819947
436.118475	-2.996200	3.791200	-11.359000	23.944885	0.000537	20.827877
437.119004	-3.006900	3.791100	-11.399000	23.948023	0.000536	20.818223
438.118230	-2.996600	3.791200	-11.360000	23.940458	0.000536	20.817748
439.124302	-2.974200	3.791400	-11.275000	23.897461	0.000533	20.812565
440.119989	-3.032600	3.789900	-11.492000	23.877331	0.000535	20.825096
441.121430	-3.012900	3.790000	-11.418000	23.880119	0.000536	20.820306
442.123274	-3.022500	3.790100	-11.455000	23.897468	0.000535	20.811149
443.122103	-3.014000	3.790800	-11.425000	23.902147	0.000537	20.825325
444.123208	-2.996900	3.790400	-11.359000	23.891499	0.000534	20.812751
445.122045	-2.999400	3.790200	-11.368000	23.907780	0.000537	20.821015
446.123670	-2.986100	3.789300	-11.313000	23.916071	0.000536	20.793768
447.124056	-2.985400	3.789100	-11.310000	23.939884	0.000537	20.806742
448.124777	-2.984600	3.788700	-11.305000	23.915451	0.000537	20.815905
449.125884	-2.975300	3.789200	-11.273000	23.906498	0.000537	20.791756
450.124704	-2.992500	3.787600	-11.334000	23.945418	0.000537	20.794274
451.126037	-2.999000	3.787500	-11.358000	23.970608	0.000534	20.815267
452.126673	-3.002100	3.787800	-11.370000	23.952437	0.000534	20.804631
453.125155	-2.977600	3.787000	-11.275000	23.953390	0.000537	20.790414
454.125819	-2.984900	3.786300	-11.301000	23.961232	0.000535	20.790217
455.131240	-2.994400	3.787400	-11.340000	23.948049	0.000538	20.810188
456.126472	-2.987600	3.786800	-11.313000	23.973102	0.000535	20.787896
457.125641	-2.979900	3.786500	-11.282000	23.986527	0.000537	20.800410
458.126611	-2.991700	3.785400	-11.324000	23.994516	0.000537	20.790404
459.125766	-2.983300	3.786400	-11.295000	23.995787	0.000537	20.793576
460.128556	-2.996800	3.785300	-11.343000	23.998330	0.000537	20.807505
461.126844	-2.988600	3.784300	-11.308000	24.001713	0.000535	20.811372
462.126021	-2.997200	3.784300	-11.342000	24.008364	0.000537	20.786274
463.134795	-2.989800	3.784200	-11.313000	24.029934	0.000539	20.791785
464.127075	-2.973200	3.784900	-11.252000	24.027651	0.000537	20.798504
465.128700	-3.021000	3.782700	-11.426000	24.017323	0.000539	20.804741
466.126747	-3.026800	3.782700	-11.449000	24.046710	0.000538	20.781582
467.126924	-3.021100	3.784200	-11.431000	24.053932	0.000539	20.809213
468.128455	-3.004800	3.784300	-11.370000	24.067944	0.000542	20.800032
469.125373	-3.004400	3.783100	-11.364000	24.045576	0.000539	20.785660
470.126650	-2.997800	3.783500	-11.342000	24.061731	0.000539	20.791905
471.126115	-2.975900	3.782300	-11.254000	24.036477	0.000538	20.799769
472.127468	-2.984400	3.781900	-11.286000	24.025522	0.000536	20.783092
473.127499	-3.008500	3.782000	-11.377000	24.061087	0.000538	20.801216
474.131680	-3.002600	3.782100	-11.354000	24.080121	0.000540	20.780950
475.126136	-3.003000	3.781700	-11.355000	24.061308	0.000539	20.810920
476.127341	-3.006100	3.781000	-11.365000	24.041335	0.000542	20.792312
477.127482	-3.006200	3.780700	-11.365000	24.069303	0.000540	20.812775
478.129761	-2.999600	3.781800	-11.343000	24.080618	0.000538	20.768646
479.130387	-3.010000	3.779700	-11.376000	24.091867	0.000540	20.809800
480.128208	-2.994300	3.779900	-11.318000	24.103385	0.000538	20.796695
481.128704	-2.999500	3.780700	-11.340000	24.105104	0.000540	20.802687
482.126095	-2.993000	3.779200	-11.310000	24.172732	0.000540	20.785642
483.125962	-2.995700	3.779000	-11.320000	24.163196	0.000539	20.788881
484.126159	-2.975200	3.780500	-11.248000	24.196183	0.000541	20.779766
485.130853	-3.004100	3.779400	-11.353000	24.181812	0.000542	20.798543
486.129041	-3.013200	3.778500	-11.384000	24.189964	0.000540	20.783011
487.129881	-3.032900	3.777500	-11.457000	24.170214	0.000540	20.776005
488.134237	-3.002700	3.777000	-11.340000	24.153286	0.000541	20.796484
489.130612	-3.006200	3.778400	-11.358000	24.153360	0.000539	20.805093
490.137725	-3.033600	3.776700	-11.456000	24.129372	0.000541	20.781034
491.129917	-2.998900	3.776600	-11.325000	24.148681	0.000542	20.805616
492.130496	-3.014100	3.778200	-11.387000	24.172595	0.000540	20.775548
493.131635	-3.011200	3.777600	-11.374000	24.181072	0.000543	20.787370
494.133507	-3.000300	3.777100	-11.331000	24.214279	0.000541	20.796494
495.131926	-3.000800	3.776500	-11.331000	24.207937	0.000543	20.775435
496.136635	-3.011700	3.777100	-11.374000	24.238965	0.000540	20.771469
497.133483	-3.010500	3.774900	-11.363000	24.238737	0.000542	20.772664
498.133529	-3.006100	3.775800	-11.349000	24.256693	0.000545	20.770285
499.135074	-3.016500	3.774900	-11.386000	24.237777	0.000542	20.787348
500.133522	-3.006600	3.774900	-11.349000	24.213823	0.000543	20.770907
501.137475	-2.992200	3.775600	-11.297000	24.221967	0.000543	20.775757
502.133674	-3.010900	3.772700	-11.359000	24.202071	0.000544	20.795630
503.132918	-2.984100	3.775200	-11.265000	24.243190	0.000544	20.762905
504.132813	-3.004100	3.772400	-11.332000	24.236450	0.000543	20.787913
505.134647	-3.023500	3.772900	-11.406000	24.229205	0.000540	20.775904
506.136302	-3.000100	3.773000	-11.319000	24.214519	0.000543	20.774924
507.136634	-3.022600	3.770600	-11.396000	24.240991	0.000542	20.792468
508.135092	-3.013300	3.773400	-11.370000	24.265327	0.000542	20.780369
509.136046	-2.977600	3.772200	-11.231000	24.285197	0.000543	20.779438
510.135041	-2.971900	3.773100	-11.212000	24.295295	0.000544	20.774868
511.134966	-2.984600	3.772300	-11.258000	24.270732	0.000541	20.793377
512.138737	-3.012500	3.770200	-11.357000	24.285092	0.000544	20.772694
513.136575	-2.984000	3.772500	-11.255000	24.281979	0.000542	20.769571
514.138999	-3.015900	3.770500	-11.370000	24.254310	0.000542	20.769792
515.141097	-3.014900	3.771200	-11.368000	24.271898	0.000543	20.777477
516.139501	-3.014800	3.770600	-11.366000	24.257237	0.000543	20.777470
517.144968	-2.990900	3.770400	-11.275000	24.271043	0.000543	20.775672
518.140502	-2.995600	3.770700	-11.295000	24.263522	0.000542	20.761014
519.144348	-3.002600	3.770300	-11.320000	24.266513	0.000543	20.795309
520.141863	-3.001200	3.768400	-11.309000	24.275445	0.000542	20.773448
521.142422	-2.997300	3.769500	-11.297000	24.271908	0.000541	20.779384
522.147254	-2.997100	3.768200	-11.293000	24.309471	0.000543	20.791459
523.147947	-3.000900	3.769200	-11.310000	24.272430	0.000543	20.783226
524.145678	-3.008600	3.769100	-11.339000	24.274688	0.000542	20.765577
525.145780	-2.996900	3.769100	-11.295000	24.312821	0.000541	20.776802
526.147204	-2.992600	3.768500	-11.277000	24.293147	0.000543	20.776981
527.144439	-2.998400	3.767500	-11.296000	24.325510	0.000543	20.772461
528.149282	-3.008700	3.767700	-11.333000	24.293988	0.000542	20.760754
529.146706	-3.015300	3.766800	-11.357000	24.301624	0.000543	20.774105
530.147827	-3.011400	3.766700	-11.342000	24.337369	0.000543	20.763020
531.145397	-3.009400	3.766900	-11.334000	24.327131	0.000544	20.749905
532.144588	-3.000900	3.764900	-11.297000	24.321525	0.000543	20.775576
533.147124	-2.991600	3.765500	-11.263000	24.332968	0.000542	20.758130
534.148387	-3.007600	3.766100	-11.326000	24.311876	0.000543	20.761629
535.149404	-3.028500	3.763000	-11.395000	24.298413	0.000544	20.771358
536.148412	-3.013600	3.764400	-11.342000	24.321851	0.000542	20.763575
537.150254	-2.998800	3.766600	-11.294000	24.326130	0.000542	20.771186
538.149031	-3.016600	3.763800	-11.353000	24.315657	0.000540	20.768741
539.149976	-3.017500	3.763100	-11.355000	24.299986	0.000542	20.753494
540.151248	-2.998000	3.763600	-11.282000	24.316634	0.000541	20.752651
541.150538	-3.009500	3.763800	-11.326000	24.323749	0.000541	20.742718
542.150327	-2.990600	3.763900	-11.255000	24.350764	0.000541	20.775036
543.149409	-3.022700	3.762400	-11.371000	24.337579	0.000541	20.754221
544.151042	-3.001600	3.763400	-11.296000	24.357756	0.000543	20.742694
545.150928	-3.012800	3.763200	-11.337000	24.355719	0.000543	20.738279
546.150311	-3.001600	3.762700	-11.293000	24.347537	0.000543	20.752831
547.151836	-3.003300	3.762500	-11.298000	24.391168	0.000539	20.754401
548.151258	-3.014200	3.762700	-11.341000	24.381690	0.000541	20.744418
549.155891	-2.992600	3.761700	-11.257000	24.369947	0.000545	20.744492
550.159048	-2.995300	3.761900	-11.267000	24.380468	0.000540	20.741770
551.156039	-2.995900	3.761800	-11.269000	24.387558	0.000542	20.752676
552.154495	-2.985300	3.762000	-11.229000	24.410269	0.000542	20.728043
553.157093	-3.017200	3.760000	-11.343000	24.416340	0.000540	20.722279
554.157062	-2.995000	3.759700	-11.259000	24.424668	0.000541	20.743912
555.158203	-3.003200	3.760000	-11.291000	24.443507	0.000544	20.742898
556.162550	-2.998900	3.760500	-11.277000	24.466861	0.000543	20.746888
557.161194	-3.015300	3.759700	-11.336000	24.444925	0.000543	20.749062
558.160495	-2.981800	3.761600	-11.214000	24.435913	0.000541	20.745237
