Repository: ARTS-Laboratory/Dataset-battery-electro-thermal-characterization

# Battery Test Data Overview

This dataset contains charge and discharge data files from 3 independent cells. Each file captures key measurements recorded at ~1 second intervals during the cycling process. The data is structured into seven columns, as outlined below.

## Data Columns

1. **Time**:  
   The timestamp of each recorded measurement, recorded in seconds.
2. **Current**:  
   The current measured in amps (A)

3. **Voltage**:  
   The voltage of the cell, measured in volts (V)

4. **Power**:  
   The power output or input to the cell, measured in watts (W)

5. **Cell Temperature**:  
   The surface temperature of the cell, measured in degrees Celsius (°C)

6. **Hoop Strain**:

File: BatteryData/Samsung 30Q 3000mah/Cleaned 650 Cycle Dataset (3 Cells)/Cell A   (30Q003)/Discharge Data/DischargeCycle100.txt (part 2 of 6)
X0	0.0000000000000000E+0	0.0000000000000000E+0	0.0000000000000000E+0	0.0000000000000000E+0	0.0000000000000000E+0	0.0000000000000000E+0	
Delta_X	1.000000	1.000000	1.000000	1.000000	1.000000	1.000000	
***End_of_Header***							
X_Value	Untitled	Untitled 1	Untitled 2	Untitled 3	Untitled 4	Untitled 5	Comment
546.164472	-2.992100	3.875200	-11.594000	22.665683	0.000124	20.842657
547.169939	-3.009400	3.875500	-11.662000	22.660833	0.000124	20.829739
548.167557	-2.994700	3.874600	-11.603000	22.679365	0.000127	20.826965
549.165739	-3.012800	3.874800	-11.673000	22.689628	0.000123	20.831555
550.165919	-3.021400	3.872400	-11.699000	22.690580	0.000124	20.824922
551.166055	-3.012200	3.873500	-11.666000	22.695686	0.000123	20.831459
552.170110	-2.990700	3.873200	-11.583000	22.704358	0.000126	20.820705
553.171304	-2.978600	3.873000	-11.535000	22.728222	0.000125	20.847454
554.168408	-2.993600	3.872900	-11.593000	22.739356	0.000124	20.824943
555.168704	-2.976500	3.873300	-11.528000	22.742302	0.000122	20.831212
556.172696	-3.010500	3.872600	-11.657000	22.752690	0.000125	20.822178
557.167211	-3.020400	3.871400	-11.693000	22.733751	0.000125	20.830708
558.170931	-3.010500	3.871500	-11.654000	22.729275	0.000125	20.834758
559.169314	-3.002100	3.870900	-11.620000	22.703064	0.000123	20.817512
560.166648	-3.007700	3.871200	-11.641000	22.681188	0.000123	20.818360
561.169368	-2.976400	3.871800	-11.523000	22.684854	0.000127	20.813023
562.168979	-2.991000	3.871200	-11.578000	22.698436	0.000123	20.813351
563.172137	-2.985400	3.871500	-11.557000	22.684079	0.000123	20.816514
564.168511	-3.010200	3.869500	-11.647000	22.708578	0.000125	20.813078
565.173098	-3.010600	3.870300	-11.650000	22.706402	0.000126	20.821805
566.171447	-2.994200	3.869200	-11.584000	22.730322	0.000126	20.797876
567.171759	-3.025000	3.868700	-11.702000	22.751451	0.000125	20.813825
568.170947	-3.013100	3.868000	-11.654000	22.751255	0.000123	20.819318
569.174768	-2.994500	3.867800	-11.581000	22.751028	0.000125	20.810556
570.172548	-2.997600	3.867900	-11.594000	22.775798	0.000124	20.819721
571.173006	-2.991800	3.867700	-11.569000	22.757559	0.000125	20.818521
572.174795	-2.992300	3.867900	-11.573000	22.796851	0.000125	20.825638
573.172857	-2.971000	3.867800	-11.490000	22.777616	0.000124	20.804947
574.174608	-2.999300	3.866600	-11.597000	22.801957	0.000125	20.802304
575.172979	-3.008000	3.866800	-11.630000	22.798548	0.000124	20.801260
576.174065	-3.007400	3.866300	-11.626000	22.802032	0.000128	20.811863
577.173502	-3.004800	3.866600	-11.617000	22.771744	0.000126	20.823721
578.176692	-2.987800	3.866600	-11.550000	22.761608	0.000126	20.786541
579.173390	-3.017400	3.866000	-11.665000	22.782157	0.000125	20.792902
580.174176	-3.014300	3.864400	-11.647000	22.808276	0.000127	20.811479
581.176171	-3.010200	3.865100	-11.634000	22.789962	0.000125	20.782702
582.173600	-3.012000	3.864000	-11.637000	22.770284	0.000125	20.808982
583.175194	-2.986800	3.864500	-11.542000	22.750605	0.000127	20.801123
584.174262	-3.012100	3.863100	-11.635000	22.778884	0.000127	20.801950
585.172058	-3.014700	3.863900	-11.648000	22.762816	0.000125	20.815726
586.173174	-3.020600	3.862800	-11.667000	22.794433	0.000127	20.812311
587.174426	-3.006400	3.863900	-11.616000	22.806644	0.000126	20.793723
588.173411	-3.012900	3.862500	-11.636000	22.788930	0.000125	20.813910
589.173942	-3.018800	3.861900	-11.658000	22.794942	0.000128	20.817088
590.174046	-3.009000	3.862500	-11.621000	22.806050	0.000127	20.789335
591.172628	-3.016800	3.861400	-11.647000	22.795495	0.000126	20.812901
592.173779	-3.007800	3.862800	-11.617000	22.776436	0.000124	20.810878
593.177076	-2.978400	3.861500	-11.499000	22.785183	0.000128	20.808260
594.174708	-3.004200	3.861300	-11.599000	22.773450	0.000126	20.813103
595.173753	-3.028200	3.860000	-11.688000	22.768375	0.000128	20.807070
596.177423	-2.980800	3.860800	-11.508000	22.756566	0.000128	20.797612
597.174101	-3.015900	3.860400	-11.642000	22.822560	0.000127	20.793546
598.174288	-3.014400	3.859200	-11.632000	22.807489	0.000125	20.786510
599.176664	-2.992200	3.861700	-11.553000	22.803884	0.000125	20.799493
600.173045	-3.008100	3.859900	-11.610000	22.811432	0.000128	20.800416
601.174412	-3.007500	3.860400	-11.609000	22.823421	0.000125	20.819064
602.174271	-3.000200	3.858300	-11.575000	22.811684	0.000127	20.802565
603.173877	-3.006000	3.858800	-11.599000	22.823053	0.000126	20.800204
604.174613	-2.998100	3.858000	-11.566000	22.825843	0.000127	20.805844
605.172957	-3.001700	3.858700	-11.582000	22.809700	0.000127	20.779241
606.173282	-3.026000	3.857700	-11.672000	22.805671	0.000127	20.776628
607.173117	-3.004800	3.858100	-11.592000	22.817983	0.000128	20.798918
608.174918	-2.997000	3.857900	-11.561000	22.833330	0.000128	20.790585
609.174445	-3.010000	3.858300	-11.613000	22.812258	0.000128	20.803140
610.176438	-3.014700	3.857600	-11.629000	22.803209	0.000128	20.780799
611.178155	-3.015800	3.855800	-11.628000	22.806734	0.000126	20.790494
612.177121	-3.016400	3.857200	-11.634000	22.816875	0.000128	20.781213
613.180663	-3.020400	3.856400	-11.647000	22.814262	0.000127	20.810837
614.179374	-3.006500	3.855500	-11.590000	22.848174	0.000127	20.792179
615.177301	-3.008700	3.855100	-11.599000	22.851462	0.000126	20.791679
616.177717	-3.013200	3.855500	-11.617000	22.854780	0.000127	20.794529
617.185127	-2.992100	3.854600	-11.533000	22.876551	0.000127	20.796426
618.176228	-3.020800	3.854900	-11.644000	22.886072	0.000127	20.774670
619.181251	-3.015900	3.854400	-11.623000	22.891923	0.000128	20.776264
620.180170	-2.992100	3.853000	-11.527000	22.894798	0.000127	20.790998
621.177929	-3.017800	3.853400	-11.627000	22.901202	0.000126	20.770862
622.179364	-3.004000	3.852500	-11.572000	22.921155	0.000127	20.786111
623.183569	-3.017200	3.853100	-11.624000	22.919071	0.000128	20.783074
624.177248	-3.014200	3.851700	-11.609000	22.918693	0.000126	20.771316
625.181200	-3.003900	3.852700	-11.572000	22.902386	0.000125	20.775366
626.183285	-2.984000	3.852700	-11.496000	22.898700	0.000126	20.784002
627.175667	-2.991100	3.852000	-11.521000	22.907944	0.000126	20.788996
628.180399	-3.002100	3.851800	-11.562000	22.886052	0.000125	20.788401
629.178531	-2.999800	3.852100	-11.554000	22.883867	0.000127	20.759658
630.176805	-3.035800	3.848300	-11.681000	22.881853	0.000126	20.798419
631.180511	-2.999700	3.849900	-11.548000	22.902079	0.000128	20.787387
632.178472	-2.999200	3.849900	-11.546000	22.934563	0.000128	20.787690
633.179240	-3.011100	3.850500	-11.594000	22.940041	0.000126	20.796971
634.178799	-3.003600	3.849900	-11.563000	22.920466	0.000125	20.777359
635.177814	-3.007200	3.848300	-11.572000	22.875081	0.000126	20.788789
636.173877	-2.990400	3.847900	-11.506000	22.899914	0.000127	20.764355
637.179198	-3.019100	3.847900	-11.617000	22.911096	0.000129	20.796895
638.185062	-2.986900	3.848400	-11.494000	22.919257	0.000123	20.773777
639.178032	-3.024100	3.847000	-11.632000	22.880927	0.000126	20.787533
640.178680	-3.018800	3.847600	-11.614000	22.919982	0.000126	20.764546
641.181797	-2.987400	3.847500	-11.493000	22.928552	0.000127	20.771235
642.177189	-3.010200	3.847300	-11.581000	22.944814	0.000125	20.778993
643.180346	-2.991500	3.846500	-11.506000	22.942891	0.000126	20.760945
644.183078	-3.013000	3.846200	-11.588000	22.932479	0.000124	20.761893
645.176579	-3.006600	3.845200	-11.560000	22.898997	0.000127	20.755850
646.178391	-3.006200	3.845700	-11.561000	22.909032	0.000128	20.769697
647.179844	-2.992700	3.844300	-11.504000	22.888751	0.000126	20.764077
648.181308	-2.985200	3.844300	-11.475000	22.913477	0.000126	20.749020
649.182029	-2.976800	3.844900	-11.445000	22.894576	0.000123	20.742886
650.183234	-2.989700	3.843700	-11.490000	22.932902	0.000126	20.756627
651.183733	-3.005700	3.843700	-11.552000	22.925254	0.000125	20.757025
652.181254	-2.989600	3.843400	-11.489000	22.905427	0.000127	20.765137
653.184824	-2.994500	3.844000	-11.510000	22.939074	0.000126	20.776088
654.180189	-2.984900	3.843100	-11.471000	22.959968	0.000127	20.743441
655.184385	-3.012000	3.841500	-11.570000	22.949602	0.000125	20.752021
656.183712	-3.009700	3.842900	-11.565000	22.990326	0.000126	20.761530
657.185135	-2.995600	3.841900	-11.508000	22.984069	0.000125	20.753363
658.184827	-3.007800	3.842200	-11.555000	23.009820	0.000122	20.749292
659.189781	-2.997900	3.840500	-11.513000	23.017195	0.000127	20.766166
660.186950	-3.006400	3.841000	-11.547000	23.007499	0.000124	20.741277
661.185225	-3.020800	3.840800	-11.602000	22.995990	0.000123	20.743022
662.189646	-2.994800	3.839700	-11.498000	22.997606	0.000126	20.751280
663.183368	-3.011900	3.840200	-11.566000	22.974342	0.000123	20.714692
664.191154	-2.991400	3.840300	-11.485000	22.967445	0.000125	20.729120
665.185229	-3.010100	3.839400	-11.556000	22.953735	0.000125	20.736248
666.187293	-3.006000	3.839400	-11.540000	22.936703	0.000123	20.740994
667.185348	-2.990600	3.838500	-11.478000	22.955956	0.000126	20.728514
668.186926	-3.024600	3.836800	-11.604000	22.974407	0.000126	20.735148
669.187788	-2.985300	3.838800	-11.459000	22.940680	0.000125	20.771533
670.187834	-2.999000	3.837500	-11.507000	22.934377	0.000125	20.757157
671.191781	-3.012600	3.836400	-11.557000	22.921120	0.000123	20.741978
672.188393	-2.987500	3.837900	-11.465000	22.927102	0.000124	20.732323
673.192890	-3.010800	3.837000	-11.551000	22.938501	0.000124	20.756546
674.189639	-2.979400	3.836000	-11.428000	22.936386	0.000126	20.732141
675.188808	-3.012800	3.836100	-11.557000	22.980943	0.000123	20.739325
676.194289	-2.990300	3.836200	-11.470000	22.952744	0.000124	20.724822
677.194101	-2.992200	3.835200	-11.475000	22.948308	0.000125	20.732707
678.192687	-2.998600	3.833900	-11.495000	22.959390	0.000123	20.704926
679.192009	-3.009400	3.836000	-11.543000	22.970002	0.000124	20.742589
680.193480	-2.983500	3.833600	-11.437000	22.980157	0.000124	20.736167
681.190550	-2.967700	3.835000	-11.380000	22.968447	0.000125	20.727753
682.196553	-3.011200	3.833900	-11.543000	22.968225	0.000123	20.728005
683.195427	-3.030300	3.832900	-11.614000	23.014049	0.000124	20.726976
684.196026	-3.033400	3.831200	-11.621000	23.031237	0.000124	20.717170
685.195935	-3.006500	3.833800	-11.525000	22.996338	0.000124	20.720610
686.198856	-2.982400	3.832200	-11.428000	22.980570	0.000122	20.724252
687.197361	-3.034600	3.831800	-11.627000	22.987664	0.000124	20.728041
688.197681	-3.027600	3.832500	-11.602000	22.988485	0.000124	20.723173
689.193006	-3.022800	3.829800	-11.576000	23.001086	0.000124	20.741489
690.192367	-3.014700	3.830300	-11.545000	23.027189	0.000125	20.709795
691.198647	-2.980900	3.830800	-11.418000	22.996993	0.000124	20.715102
692.197208	-3.005000	3.829300	-11.506000	22.980777	0.000124	20.727779
693.198361	-2.983500	3.830600	-11.428000	22.980621	0.000125	20.713871
694.197319	-2.999200	3.830200	-11.487000	23.008789	0.000126	20.711273
695.196499	-3.000100	3.829800	-11.488000	23.005648	0.000124	20.710971
696.193030	-3.002800	3.830000	-11.500000	22.981935	0.000124	20.735104
697.191049	-3.012700	3.827900	-11.531000	22.953284	0.000124	20.707344
698.198073	-2.987100	3.827200	-11.432000	22.961948	0.000125	20.713655
699.197208	-2.989400	3.828000	-11.442000	22.977490	0.000123	20.698405
700.198915	-2.997600	3.827900	-11.473000	22.986728	0.000124	20.710981
701.196371	-3.012500	3.827000	-11.528000	22.970482	0.000122	20.703238
702.195393	-2.995700	3.827700	-11.466000	22.989206	0.000126	20.698289
703.200946	-3.009800	3.825100	-11.511000	23.002552	0.000123	20.710240
704.201253	-3.004900	3.825400	-11.494000	23.015576	0.000123	20.707168
705.196568	-2.975900	3.825600	-11.383000	23.049800	0.000124	20.698784
706.203753	-3.021900	3.826000	-11.560000	23.058710	0.000122	20.713403
707.201525	-3.007400	3.824300	-11.500000	23.051340	0.000123	20.689895
708.201983	-2.995200	3.824400	-11.453000	23.065955	0.000123	20.698376
709.201826	-3.009600	3.825000	-11.511000	23.090531	0.000125	20.717313
710.197267	-2.998700	3.823800	-11.466000	23.051925	0.000125	20.712768
711.204891	-2.992100	3.824200	-11.441000	23.041937	0.000123	20.699914
712.202267	-3.003900	3.823000	-11.482000	23.040391	0.000123	20.708798
713.206749	-2.999100	3.824200	-11.468000	23.053938	0.000122	20.712889
714.207396	-2.990200	3.823000	-11.431000	23.062778	0.000123	20.709419
715.205995	-2.998800	3.822500	-11.462000	23.078218	0.000123	20.715406
716.201980	-2.990600	3.823100	-11.432000	23.088030	0.000123	20.687777
717.208211	-2.994500	3.822500	-11.446000	23.063146	0.000123	20.695561
718.202593	-3.002400	3.820400	-11.469000	23.049025	0.000121	20.675721
719.205688	-2.988300	3.820900	-11.417000	23.056350	0.000121	20.705822
720.208883	-2.985300	3.821300	-11.407000	23.019685	0.000121	20.706543
721.201550	-2.993100	3.820000	-11.432000	23.039812	0.000124	20.713434
722.206949	-2.997100	3.820100	-11.448000	23.007734	0.000123	20.718751
723.207539	-3.011400	3.819200	-11.500000	23.026985	0.000123	20.686355
724.209217	-3.007400	3.819600	-11.487000	23.046513	0.000121	20.690749
725.209882	-2.997800	3.819400	-11.448000	23.086786	0.000122	20.711663
726.206739	-3.017300	3.817400	-11.516000	23.091966	0.000123	20.695516
727.209941	-2.993700	3.817900	-11.429000	23.111840	0.000122	20.691722
728.209654	-2.989000	3.817200	-11.409000	23.060936	0.000123	20.699985
729.209815	-3.010300	3.818000	-11.493000	23.073461	0.000121	20.701156
730.209859	-2.998600	3.817800	-11.447000	23.056103	0.000120	20.711265
731.206760	-3.003900	3.817400	-11.467000	23.051819	0.000121	20.703653
732.207665	-2.995200	3.817400	-11.433000	23.085069	0.000123	20.703305
733.211187	-3.005600	3.818000	-11.475000	23.093013	0.000121	20.691349
734.206993	-2.997200	3.816700	-11.439000	23.066740	0.000123	20.697740
735.211971	-2.993700	3.816400	-11.424000	23.062079	0.000123	20.700656
736.214918	-3.006900	3.816700	-11.475000	23.082251	0.000122	20.704273
737.214554	-3.009200	3.814700	-11.478000	23.085336	0.000121	20.709737
738.213047	-3.008900	3.813800	-11.474000	23.090139	0.000121	20.708385
739.210686	-2.992800	3.815400	-11.418000	23.090663	0.000122	20.686622
740.214965	-3.028200	3.813900	-11.548000	23.076492	0.000122	20.707986
741.214252	-3.023000	3.812600	-11.525000	23.068920	0.000123	20.685225
742.213797	-3.015700	3.812400	-11.496000	23.075218	0.000123	20.705288
743.210763	-3.016000	3.813100	-11.498000	23.097212	0.000123	20.696031
744.210495	-3.010600	3.812100	-11.476000	23.082583	0.000123	20.696546
745.215868	-3.001500	3.813000	-11.444000	23.077851	0.000122	20.699865
746.215757	-3.004400	3.812500	-11.453000	23.057055	0.000123	20.707951
747.216056	-2.982100	3.810300	-11.361000	23.097278	0.000122	20.699890
748.216281	-2.999500	3.810100	-11.427000	23.054835	0.000122	20.690078
749.215283	-3.021000	3.810400	-11.510000	23.076205	0.000118	20.709122
750.216135	-2.986600	3.810200	-11.379000	23.062352	0.000122	20.690497
751.216766	-2.969400	3.810300	-11.313000	23.092934	0.000121	20.704072
752.215182	-3.003300	3.809200	-11.440000	23.117963	0.000123	20.698806
753.222335	-2.992400	3.809500	-11.399000	23.100022	0.000122	20.702640
754.215351	-2.970300	3.810500	-11.317000	23.081346	0.000121	20.696254
755.223653	-3.001800	3.808400	-11.431000	23.092099	0.000123	20.688536
756.216361	-3.013700	3.807300	-11.473000	23.081718	0.000122	20.695679
757.220255	-3.004300	3.808600	-11.441000	23.070654	0.000121	20.695497
758.215620	-2.995400	3.807000	-11.402000	23.072270	0.000122	20.698539
759.222019	-3.010700	3.806300	-11.459000	23.086989	0.000121	20.716609
760.221486	-2.983000	3.808500	-11.360000	23.093836	0.000123	20.702131
761.221581	-3.003800	3.807600	-11.436000	23.097646	0.000123	20.708795
762.229027	-2.995100	3.807100	-11.402000	23.108525	0.000121	20.711635
763.219483	-3.017900	3.804100	-11.479000	23.114229	0.000123	20.722093
764.224527	-3.002500	3.807000	-11.429000	23.140798	0.000119	20.704619
765.227990	-3.006000	3.805600	-11.438000	23.108943	0.000120	20.694035
766.225159	-3.016400	3.805300	-11.477000	23.105656	0.000121	20.715399
767.223679	-3.008400	3.805000	-11.446000	23.124453	0.000120	20.699146
768.228940	-3.000300	3.804200	-11.413000	23.106396	0.000119	20.691009
769.227000	-2.991100	3.803700	-11.376000	23.094290	0.000121	20.700689
770.227227	-3.000000	3.803700	-11.410000	23.130398	0.000120	20.700362
771.228530	-3.012900	3.802400	-11.455000	23.129105	0.000119	20.707126
772.224483	-3.021600	3.802300	-11.488000	23.096304	0.000120	20.720727
773.230283	-3.023200	3.802900	-11.495000	23.102999	0.000121	20.698985
774.227884	-3.008200	3.801600	-11.435000	23.104540	0.000120	20.702899
775.227984	-3.021900	3.802200	-11.490000	23.109297	0.000121	20.703399
776.231533	-3.006200	3.802300	-11.429000	23.105733	0.000120	20.699353
777.231586	-3.004600	3.801600	-11.422000	23.122320	0.000121	20.714553
778.226346	-3.007400	3.801600	-11.432000	23.135367	0.000122	20.702022
779.233193	-2.994400	3.800200	-11.378000	23.146849	0.000120	20.726332
780.231071	-3.012000	3.800600	-11.446000	23.127918	0.000120	20.701669
781.227658	-3.002500	3.799600	-11.407000	23.136958	0.000121	20.718316
782.227334	-2.988100	3.800000	-11.354000	23.136561	0.000118	20.712227
783.225884	-3.008800	3.799700	-11.431000	23.144927	0.000119	20.715395
784.230190	-3.005500	3.798400	-11.415000	23.108935	0.000120	20.720107
785.228097	-3.007300	3.798000	-11.420000	23.085280	0.000120	20.707309
786.225066	-2.997100	3.798900	-11.385000	23.110837	0.000120	20.716323
787.225569	-2.994100	3.799800	-11.376000	23.123533	0.000121	20.710553
788.226515	-2.982900	3.797400	-11.326000	23.159047	0.000119	20.731442
789.227962	-3.032300	3.796600	-11.511000	23.162132	0.000120	20.703712
790.228251	-3.021400	3.796900	-11.471000	23.162107	0.000121	20.698471
791.227239	-3.040600	3.795700	-11.541000	23.144998	0.000118	20.713569
792.229512	-3.025000	3.795400	-11.480000	23.171571	0.000118	20.729293
793.227304	-2.990100	3.795900	-11.349000	23.172839	0.000120	20.719184
794.227030	-3.003200	3.794600	-11.395000	23.147233	0.000118	20.726242
795.226950	-2.991100	3.796000	-11.353000	23.170544	0.000120	20.733006
796.228235	-3.001000	3.794000	-11.384000	23.193800	0.000117	20.709842
797.228960	-3.006100	3.795100	-11.407000	23.181497	0.000117	20.725016
798.229425	-3.019300	3.792900	-11.451000	23.216385	0.000119	20.724890
799.229497	-3.022500	3.792800	-11.463000	23.223306	0.000118	20.735145
800.229378	-2.997500	3.792600	-11.368000	23.183360	0.000117	20.724512
801.228987	-3.019800	3.792400	-11.451000	23.219592	0.000115	20.715301
802.229555	-3.008400	3.792800	-11.409000	23.213541	0.000119	20.711608
803.229175	-3.010400	3.793600	-11.419000	23.187216	0.000117	20.723160
804.231491	-3.020400	3.792600	-11.454000	23.205543	0.000117	20.691738
805.231239	-3.006600	3.790600	-11.395000	23.188832	0.000120	20.715770
806.230444	-3.016100	3.790900	-11.433000	23.222300	0.000117	20.725128
807.230354	-3.013800	3.792200	-11.428000	23.212083	0.000117	20.718681
808.232265	-2.996800	3.792300	-11.364000	23.199811	0.000117	20.714444
809.231571	-3.022200	3.789800	-11.452000	23.189925	0.000116	20.729668
810.236537	-2.981600	3.790600	-11.301000	23.213980	0.000116	20.739550
811.235123	-2.991100	3.790500	-11.336000	23.180361	0.000115	20.716764
812.232058	-3.001000	3.790400	-11.374000	23.169946	0.000116	20.725295
813.237630	-2.994200	3.788400	-11.341000	23.190670	0.000117	20.728044
814.235179	-3.004700	3.789000	-11.383000	23.183426	0.000117	20.731216
815.232034	-3.007200	3.790100	-11.397000	23.158369	0.000116	20.738350
816.234979	-3.007700	3.788300	-11.393000	23.165194	0.000117	20.733809
817.235827	-2.998100	3.789700	-11.361000	23.167434	0.000115	20.714242
818.233996	-3.012500	3.788200	-11.411000	23.183028	0.000115	20.726550
819.235959	-3.001200	3.787500	-11.366000	23.171894	0.000115	20.735782
820.237960	-2.988300	3.787600	-11.317000	23.188656	0.000115	20.720810
821.236191	-3.012100	3.785700	-11.402000	23.170077	0.000114	20.735857
822.239189	-2.999000	3.786700	-11.356000	23.175287	0.000117	20.752932
823.238277	-3.017500	3.786500	-11.425000	23.180491	0.000117	20.741078
824.236303	-3.008900	3.786000	-11.391000	23.220060	0.000117	20.738057
825.237544	-2.991600	3.785700	-11.324000	23.223578	0.000115	20.743479
826.236287	-2.974000	3.786300	-11.260000	23.224952	0.000117	20.722569
827.235630	-3.004200	3.784600	-11.368000	23.210506	0.000116	20.733223
828.238125	-2.972900	3.785800	-11.254000	23.243379	0.000116	20.749098
829.238265	-3.010100	3.784000	-11.389000	23.222093	0.000115	20.756690
830.236492	-2.996600	3.784400	-11.340000	23.275632	0.000115	20.734953
831.237471	-2.993700	3.783900	-11.327000	23.262339	0.000114	20.732063
832.238299	-2.998700	3.783700	-11.346000	23.205265	0.000115	20.754051
833.237359	-3.008400	3.783400	-11.381000	23.216002	0.000116	20.753430
834.238437	-2.997200	3.783000	-11.338000	23.216404	0.000116	20.753360
835.238309	-2.999000	3.782700	-11.343000	23.236548	0.000114	20.734191
836.237649	-3.010400	3.782600	-11.387000	23.269722	0.000116	20.737091
837.239496	-3.007100	3.781200	-11.370000	23.264593	0.000113	20.750444
838.240692	-3.023600	3.780400	-11.429000	23.236885	0.000115	20.732631
839.240319	-2.995000	3.781900	-11.326000	23.239522	0.000114	20.739542
840.241894	-3.013400	3.781600	-11.395000	23.240468	0.000115	20.742862
841.244182	-3.009100	3.780700	-11.375000	23.201282	0.000115	20.745792
842.239681	-3.016900	3.780700	-11.405000	23.214501	0.000115	20.735330
843.245302	-3.018200	3.781100	-11.411000	23.193687	0.000113	20.749560
844.245822	-3.019000	3.779100	-11.408000	23.187465	0.000114	20.763714
845.240055	-3.019000	3.778700	-11.407000	23.203758	0.000115	20.755860
846.245059	-2.988600	3.779700	-11.294000	23.213418	0.000115	20.741832
847.248055	-2.990300	3.780500	-11.304000	23.235263	0.000114	20.736222
848.242698	-2.995000	3.779100	-11.317000	23.213151	0.000113	20.748677
849.248344	-2.996400	3.778500	-11.321000	23.257752	0.000115	20.757812
850.245896	-3.005700	3.779000	-11.357000	23.281463	0.000115	20.765928
851.244467	-3.002900	3.778100	-11.344000	23.261768	0.000114	20.737180
852.249350	-3.012400	3.777200	-11.376000	23.244936	0.000116	20.757771
853.249787	-3.013000	3.777400	-11.381000	23.240180	0.000114	20.745418
854.247264	-2.993000	3.778000	-11.307000	23.231844	0.000114	20.755556
855.247210	-3.007500	3.777800	-11.360000	23.223298	0.000114	20.748414
856.250445	-2.984100	3.776900	-11.269000	23.246038	0.000115	20.762195
857.249358	-3.004100	3.774700	-11.338000	23.258043	0.000114	20.762845
858.248241	-3.004400	3.775400	-11.342000	23.261279	0.000113	20.777943
859.250211	-3.005600	3.775400	-11.346000	23.230279	0.000113	20.770109
860.254095	-2.994500	3.774200	-11.301000	23.246718	0.000113	20.754815
861.251154	-2.992700	3.774000	-11.293000	23.258143	0.000113	20.761050
862.246454	-2.988600	3.774500	-11.279000	23.269976	0.000113	20.763425
863.246329	-2.995900	3.774200	-11.307000	23.271295	0.000114	20.782291
864.249625	-3.005400	3.772500	-11.337000	23.239545	0.000112	20.786508
865.247328	-3.008300	3.773500	-11.350000	23.242162	0.000112	20.777277
866.253272	-3.002500	3.773800	-11.330000	23.272075	0.000114	20.777857
867.248334	-2.999800	3.772700	-11.316000	23.251957	0.000113	20.777135
868.253641	-3.006000	3.773000	-11.340000	23.280893	0.000114	20.759193
869.256396	-2.991200	3.773200	-11.285000	23.318541	0.000113	20.766578
870.248547	-3.022400	3.771200	-11.397000	23.310477	0.000112	20.760867
871.250124	-2.997000	3.771600	-11.303000	23.306874	0.000114	20.775748
872.249689	-3.018500	3.769600	-11.378000	23.324378	0.000114	20.798507
873.252882	-2.974500	3.770900	-11.215000	23.329089	0.000115	20.771934
874.255423	-2.989200	3.772100	-11.275000	23.273363	0.000115	20.775828
875.256751	-3.014600	3.769900	-11.364000	23.279141	0.000113	20.762178
876.254696	-3.027900	3.769800	-11.414000	23.304211	0.000116	20.780192
877.255516	-2.997900	3.770600	-11.303000	23.273841	0.000114	20.786739
878.256196	-3.007400	3.770200	-11.338000	23.284727	0.000114	20.776312
879.259377	-2.975500	3.770700	-11.219000	23.308735	0.000115	20.790890
880.256776	-3.000200	3.769800	-11.309000	23.351385	0.000115	20.781478
881.257774	-2.978600	3.770200	-11.229000	23.355149	0.000114	20.771974
882.260512	-2.982400	3.769500	-11.241000	23.326295	0.000112	20.775298
883.259484	-2.980400	3.768700	-11.231000	23.310265	0.000115	20.785311
884.258925	-2.983100	3.768600	-11.241000	23.286161	0.000114	20.804302
885.260861	-2.986600	3.768700	-11.255000	23.279865	0.000113	20.799414
886.262353	-3.014000	3.767000	-11.353000	23.286217	0.000114	20.778753
887.259357	-3.037800	3.766300	-11.441000	23.297526	0.000115	20.782975
888.259259	-3.019600	3.766300	-11.371000	23.329279	0.000116	20.817169
889.259931	-3.003300	3.766000	-11.309000	23.360085	0.000115	20.799681
890.259826	-2.999600	3.767200	-11.300000	23.339566	0.000114	20.777693
891.260992	-2.994200	3.765300	-11.273000	23.345998	0.000114	20.795519
892.261705	-2.987200	3.765900	-11.249000	23.367066	0.000113	20.802410
893.259089	-3.012400	3.764900	-11.341000	23.352828	0.000111	20.814692
894.263112	-3.015400	3.764400	-11.350000	23.346330	0.000113	20.809128
895.262761	-2.971800	3.765100	-11.188000	23.369541	0.000112	20.811529
896.262181	-2.995200	3.764300	-11.274000	23.367976	0.000112	20.802848
897.265241	-3.014400	3.763800	-11.345000	23.346889	0.000113	20.797360
898.263130	-2.994300	3.764300	-11.271000	23.347266	0.000114	20.808170
899.264354	-2.991900	3.762200	-11.255000	23.332806	0.000113	20.788462
900.262153	-2.984000	3.763500	-11.230000	23.344981	0.000114	20.790707
901.265072	-3.001000	3.763900	-11.295000	23.338010	0.000114	20.806954
902.260757	-3.005200	3.763000	-11.307000	23.354775	0.000114	20.822333
903.262779	-2.988600	3.764000	-11.248000	23.340808	0.000112	20.813552
904.267219	-2.971300	3.762900	-11.180000	23.355902	0.000110	20.826308
905.265578	-3.004200	3.762900	-11.304000	23.339767	0.000112	20.806818
906.267417	-2.992100	3.761500	-11.254000	23.343335	0.000113	20.789057
907.265743	-2.995800	3.761500	-11.267000	23.332600	0.000111	20.800583
908.266768	-2.991800	3.762900	-11.257000	23.333103	0.000113	20.821476
909.262986	-2.994700	3.760300	-11.260000	23.321703	0.000111	20.791085
910.265059	-3.023400	3.760100	-11.367000	23.310177	0.000111	20.798025
911.265657	-3.016500	3.759000	-11.338000	23.311622	0.000113	20.806585
912.266533	-3.020500	3.759100	-11.353000	23.334436	0.000113	20.810010
913.266119	-3.013900	3.759100	-11.328000	23.330204	0.000111	20.798182
914.265302	-2.995900	3.759700	-11.263000	23.341910	0.000111	20.828406
915.267366	-2.993700	3.759400	-11.254000	23.372938	0.000111	20.813985
916.267685	-2.978700	3.759800	-11.199000	23.362731	0.000111	20.804704
917.269072	-2.981000	3.760100	-11.208000	23.362283	0.000109	20.808996
918.268426	-2.994300	3.757700	-11.251000	23.375600	0.000110	20.815231
919.270477	-2.999000	3.758700	-11.272000	23.374739	0.000112	20.824799
920.269501	-2.989200	3.757900	-11.232000	23.370728	0.000111	20.815564
921.269808	-3.006300	3.757600	-11.296000	23.368317	0.000110	20.833536
922.270511	-2.999400	3.756800	-11.267000	23.390829	0.000110	20.832865
923.271260	-3.000400	3.757400	-11.273000	23.397381	0.000111	20.818570
924.272010	-3.006400	3.755000	-11.288000	23.397034	0.000111	20.840506
925.271558	-2.987100	3.756600	-11.220000	23.375026	0.000110	20.829828
926.271656	-2.988100	3.757900	-11.228000	23.392298	0.000111	20.827700
927.268178	-3.000600	3.756900	-11.272000	23.384543	0.000110	20.860702
928.274065	-2.986800	3.755700	-11.217000	23.398483	0.000111	20.827735
929.272035	-2.992500	3.754600	-11.235000	23.394352	0.000110	20.826439
930.266877	-2.996400	3.756200	-11.254000	23.400330	0.000108	20.839543
931.273149	-2.999500	3.755600	-11.263000	23.407628	0.000113	20.839271
932.271100	-3.009100	3.754800	-11.298000	23.404492	0.000111	20.844663
933.275169	-3.008000	3.754900	-11.294000	23.374935	0.000109	20.835901
934.269977	-3.010800	3.754200	-11.302000	23.343017	0.000110	20.831886
935.272394	-3.001400	3.753900	-11.266000	23.382334	0.000109	20.850902
936.270735	-3.004100	3.753500	-11.275000	23.368891	0.000109	20.852128
937.272141	-3.015300	3.752600	-11.314000	23.382807	0.000109	20.855643
938.272025	-3.016600	3.753800	-11.322000	23.352232	0.000111	20.834484
939.269232	-3.012600	3.752500	-11.304000	23.352484	0.000109	20.852753
940.271554	-3.011300	3.753700	-11.303000	23.363038	0.000110	20.831089
941.267526	-3.017500	3.752300	-11.322000	23.361996	0.000108	20.838105
942.268200	-3.015900	3.753100	-11.318000	23.334260	0.000108	20.852980
943.269043	-3.004300	3.751600	-11.270000	23.352308	0.000111	20.854473
944.272577	-3.010400	3.752300	-11.294000	23.318522	0.000109	20.852380
945.273085	-2.997700	3.751000	-11.243000	23.386923	0.000109	20.845071
946.268434	-3.013400	3.750100	-11.299000	23.400220	0.000108	20.852708
947.273956	-2.996100	3.751000	-11.237000	23.378403	0.000106	20.855497
948.275837	-2.994800	3.750500	-11.231000	23.402162	0.000108	20.853706
949.275956	-3.002300	3.750500	-11.259000	23.376214	0.000109	20.847613
950.278040	-3.006700	3.749000	-11.271000	23.359757	0.000108	20.847240
951.277923	-3.017800	3.749600	-11.315000	23.374447	0.000107	20.852955
952.272705	-3.007900	3.749300	-11.276000	23.412987	0.000106	20.849384
953.276539	-2.996900	3.748600	-11.233000	23.437365	0.000108	20.868601
954.277089	-2.997400	3.748800	-11.236000	23.453474	0.000110	20.858196
955.277778	-2.996300	3.748200	-11.230000	23.431789	0.000108	20.868702
956.277114	-2.991800	3.749000	-11.215000	23.423722	0.000108	20.838807
957.274223	-2.998900	3.748700	-11.241000	23.440304	0.000107	20.848789
958.278506	-3.024000	3.747400	-11.331000	23.450364	0.000111	20.875940
959.279322	-2.994600	3.748500	-11.224000	23.441975	0.000110	20.839084
960.281307	-2.997300	3.747500	-11.231000	23.439982	0.000109	20.865060
961.276803	-2.992200	3.747200	-11.211000	23.455321	0.000109	20.872374
962.279854	-3.021400	3.747100	-11.321000	23.467539	0.000108	20.866604
963.282526	-3.009500	3.746800	-11.275000	23.459326	0.000108	20.845096
964.283259	-3.027300	3.746100	-11.340000	23.469467	0.000109	20.855260
965.278185	-2.990800	3.745700	-11.201000	23.487563	0.000109	20.863915
966.278322	-2.987800	3.746300	-11.192000	23.511365	0.000108	20.863592
967.285023	-3.021800	3.745400	-11.317000	23.481866	0.000108	20.861999
968.280746	-3.012800	3.745300	-11.283000	23.437571	0.000106	20.883506
969.281909	-3.000200	3.745600	-11.237000	23.462668	0.000107	20.860773
970.278309	-2.997900	3.744200	-11.224000	23.441904	0.000106	20.859875
971.287230	-3.011200	3.744500	-11.274000	23.415906	0.000106	20.872697
972.284051	-2.972400	3.744800	-11.130000	23.411151	0.000107	20.877887
973.284820	-3.028000	3.743100	-11.333000	23.413169	0.000107	20.897452
974.285601	-3.023500	3.744200	-11.320000	23.447203	0.000106	20.879884
975.280725	-2.992400	3.744100	-11.203000	23.411598	0.000106	20.881180
976.282897	-3.012300	3.744900	-11.280000	23.443213	0.000106	20.858816
977.283041	-3.012100	3.743800	-11.275000	23.423722	0.000104	20.892383
978.285952	-3.023800	3.742500	-11.315000	23.437682	0.000105	20.868445
979.280693	-2.994000	3.743900	-11.208000	23.435342	0.000104	20.896917
980.288095	-3.014000	3.741900	-11.278000	23.434944	0.000106	20.896519
981.290051	-2.996300	3.741600	-11.210000	23.408030	0.000105	20.885664
982.288934	-3.010700	3.742600	-11.267000	23.403994	0.000104	20.864551
983.285331	-3.000200	3.741300	-11.224000	23.382152	0.000104	20.863522
984.284935	-3.015600	3.741000	-11.280000	23.404457	0.000104	20.881609
985.287728	-2.994700	3.741800	-11.204000	23.430722	0.000103	20.873322
986.287489	-3.002500	3.741800	-11.234000	23.456443	0.000100	20.852163
987.289000	-3.001600	3.740800	-11.227000	23.426913	0.000104	20.861444
988.284776	-2.998400	3.740100	-11.213000	23.446006	0.000105	20.882477
989.289334	-3.009900	3.740600	-11.258000	23.429323	0.000104	20.879980
990.287959	-2.989300	3.741900	-11.184000	23.420974	0.000104	20.864026
991.292515	-3.019400	3.740300	-11.293000	23.400758	0.000102	20.875531
992.292163	-3.023400	3.739400	-11.305000	23.445845	0.000103	20.872833
993.293777	-3.010000	3.739600	-11.255000	23.429836	0.000103	20.878598
994.293392	-3.005700	3.737900	-11.234000	23.427738	0.000104	20.857056
995.292052	-3.010700	3.739000	-11.256000	23.422263	0.000102	20.856783
996.293719	-3.009600	3.739000	-11.253000	23.414266	0.000105	20.873423
997.286965	-2.992300	3.739900	-11.190000	23.430919	0.000103	20.859769
998.289792	-3.004400	3.738300	-11.230000	23.436892	0.000103	20.850110
999.289184	-3.002700	3.738600	-11.225000	23.438231	0.000102	20.860935
1000.295155	-2.993400	3.737600	-11.187000	23.460912	0.000105	20.853798
1001.293987	-2.980900	3.737600	-11.139000	23.473161	0.000105	20.857540
1002.288691	-2.988800	3.737800	-11.171000	23.454883	0.000103	20.859608
1003.289968	-2.991600	3.736800	-11.178000	23.427864	0.000104	20.850544
1004.291629	-2.997400	3.737100	-11.200000	23.434089	0.000103	20.843982
1005.291935	-3.001000	3.736800	-11.213000	23.478903	0.000103	20.850494
1006.289751	-2.999700	3.737300	-11.210000	23.454898	0.000104	20.852512
1007.298563	-2.994500	3.736000	-11.186000	23.427436	0.000102	20.841107
1008.290704	-3.005300	3.736700	-11.229000	23.419394	0.000102	20.831624
1009.296122	-3.005600	3.736000	-11.229000	23.393104	0.000103	20.846050
1010.298592	-2.989400	3.736000	-11.167000	23.410502	0.000104	20.839781
1011.297014	-2.984600	3.735900	-11.150000	23.431915	0.000102	20.837062
1012.297079	-3.008900	3.734800	-11.236000	23.438709	0.000101	20.859992
1013.297477	-2.982300	3.735000	-11.139000	23.460022	0.000104	20.842000
1014.301056	-2.989500	3.735200	-11.165000	23.492913	0.000102	20.860743
1015.294527	-3.011300	3.734200	-11.244000	23.505055	0.000103	20.859639
1016.299273	-3.011000	3.733400	-11.241000	23.529879	0.000104	20.828573
1017.295379	-2.988700	3.734400	-11.160000	23.517349	0.000102	20.845410
1018.295385	-3.013000	3.732500	-11.245000	23.511995	0.000101	20.825345
1019.299008	-3.022000	3.733400	-11.281000	23.515658	0.000103	20.835655
1020.297018	-3.007200	3.733000	-11.225000	23.495585	0.000103	20.807948
1021.301105	-2.994600	3.732800	-11.177000	23.499475	0.000101	20.839347
1022.297256	-2.989700	3.732600	-11.159000	23.506424	0.000101	20.838252
1023.300642	-2.987600	3.733000	-11.152000	23.509554	0.000104	20.840442
1024.299555	-3.016400	3.732500	-11.258000	23.520856	0.000101	20.836598
1025.298446	-2.994800	3.731500	-11.174000	23.528802	0.000105	20.836976
1026.296050	-3.023700	3.731700	-11.282000	23.541795	0.000101	20.829138
1027.299129	-3.006500	3.730200	-11.214000	23.529572	0.000100	20.822576
1028.301237	-2.985300	3.731100	-11.137000	23.506469	0.000103	20.834031
1029.302034	-3.013700	3.729800	-11.239000	23.501613	0.000102	20.848603
1030.294840	-3.018500	3.730200	-11.258000	23.508538	0.000101	20.842742
1031.298209	-3.032600	3.728700	-11.306000	23.516478	0.000103	20.835529
1032.301547	-2.990600	3.729600	-11.153000	23.535872	0.000103	20.818934
1033.297629	-2.984100	3.729400	-11.127000	23.529723	0.000101	20.840744
1034.300107	-2.997100	3.729700	-11.177000	23.512795	0.000105	20.820457
1035.296283	-3.004700	3.729400	-11.205000	23.547254	0.000101	20.841248
1036.300091	-3.000000	3.730200	-11.190000	23.523035	0.000101	20.824084
1037.303306	-2.982300	3.729200	-11.121000	23.491861	0.000101	20.812275
1038.301162	-2.969000	3.729100	-11.071000	23.479587	0.000103	20.824628
1039.301204	-2.996700	3.728400	-11.172000	23.497784	9.958480E-5	20.827695
1040.299397	-2.986100	3.728700	-11.134000	23.508990	0.000101	20.819488
1041.304690	-2.995900	3.727900	-11.167000	23.498513	0.000102	20.822263
1042.298169	-3.011800	3.727500	-11.226000	23.506233	0.000101	20.811034
1043.304049	-2.992100	3.728500	-11.155000	23.503893	0.000101	20.830025
1044.304353	-2.993600	3.727100	-11.157000	23.501950	0.000100	20.824285
1045.301079	-3.010300	3.726500	-11.218000	23.530583	9.793468E-5	20.836865
1046.303274	-3.000500	3.727900	-11.185000	23.520529	0.000101	20.808770
1047.304966	-2.991800	3.726500	-11.148000	23.530860	9.965081E-5	20.819599
1048.304423	-3.016200	3.726300	-11.239000	23.547782	0.000100	20.809062
1049.304315	-2.995200	3.726900	-11.162000	23.541186	0.000100	20.806717
1050.308464	-2.992400	3.726400	-11.150000	23.541714	0.000101	20.823367
1051.302984	-3.028100	3.726200	-11.282000	23.522617	9.988182E-5	20.826036
1052.309767	-2.996200	3.725300	-11.161000	23.506560	9.869374E-5	20.816104
1053.310056	-2.996500	3.725700	-11.163000	23.532681	9.978282E-5	20.818106
1054.306672	-3.016400	3.725700	-11.237000	23.550454	0.000101	20.829758
1055.308505	-2.985700	3.725900	-11.124000	23.554787	9.922178E-5	20.826989
1056.303615	-2.994500	3.725300	-11.154000	23.566038	0.000101	20.805077
1057.306663	-3.002600	3.724200	-11.181000	23.558873	0.000101	20.799317
1058.308311	-2.990400	3.724900	-11.138000	23.545156	9.899076E-5	20.823024
1059.306640	-2.979500	3.726200	-11.101000	23.598458	0.000102	20.806757
1060.308578	-3.007000	3.723900	-11.197000	23.575106	0.000100	20.813693
1061.311930	-3.009200	3.724800	-11.208000	23.574633	0.000100	20.824598
1062.311488	-2.993200	3.724100	-11.147000	23.552608	0.000101	20.794459
1063.307476	-3.009900	3.723300	-11.206000	23.576731	0.000102	20.810106
1064.310912	-3.006600	3.722700	-11.192000	23.573797	0.000101	20.809062
1065.306703	-3.018900	3.723500	-11.240000	23.571558	0.000101	20.818197
1066.310323	-2.993600	3.723600	-11.147000	23.576348	9.905676E-5	20.807826
1067.310099	-2.993200	3.721900	-11.139000	23.591403	9.912277E-5	20.823866
1068.308515	-2.997100	3.722600	-11.156000	23.608335	0.000100	20.823770
1069.311074	-3.013400	3.721500	-11.213000	23.605895	9.885875E-5	20.813738
1070.310950	-3.006800	3.721700	-11.190000	23.628034	9.938679E-5	20.790413
1071.307804	-3.011200	3.721500	-11.205000	23.627782	9.899076E-5	20.817188
1072.312097	-2.989100	3.720300	-11.120000	23.596148	9.776967E-5	20.810131
1073.313854	-2.986400	3.720800	-11.110000	23.571306	9.889175E-5	20.810358
1074.308237	-3.004500	3.721700	-11.181000	23.547183	9.981582E-5	20.816048
1075.315333	-2.990200	3.719800	-11.122000	23.527367	9.743965E-5	20.813728
1076.311541	-3.006500	3.720100	-11.184000	23.543253	9.872674E-5	20.807841
1077.310310	-3.000600	3.720100	-11.162000	23.547862	9.998083E-5	20.802978
1078.308673	-3.015900	3.718700	-11.215000	23.593220	0.000100	20.807195
1079.316285	-3.009500	3.719800	-11.193000	23.588817	0.000100	20.812265
1080.312728	-2.988900	3.719400	-11.116000	23.621352	9.892475E-5	20.787982
1081.314781	-2.966100	3.719800	-11.032000	23.587524	9.879274E-5	20.820451
1082.315147	-2.989700	3.718100	-11.115000	23.596339	0.000100	20.812693
1083.308339	-3.006000	3.718400	-11.177000	23.598161	0.000101	20.788441
1084.315393	-2.983000	3.718400	-11.091000	23.606503	9.816570E-5	20.790640
1085.314512	-2.993400	3.717600	-11.128000	23.624059	9.734064E-5	20.823412
1086.314474	-2.994100	3.717300	-11.128000	23.580721	9.872674E-5	20.805097
1087.315361	-2.984500	3.719000	-11.099000	23.567754	9.842972E-5	20.810116
1088.314181	-2.993700	3.717900	-11.130000	23.599323	9.889175E-5	20.807150
1089.311342	-2.998900	3.718000	-11.149000	23.615133	9.839671E-5	20.796920
1090.316218	-2.979200	3.716700	-11.071000	23.619545	9.938679E-5	20.787119
1091.315590	-3.008500	3.715800	-11.178000	23.618127	9.905676E-5	20.803715
1092.312472	-2.978800	3.716500	-11.069000	23.631123	9.852872E-5	20.829072
1093.311722	-3.007100	3.717100	-11.177000	23.649675	9.833071E-5	20.808789
1094.316365	-2.998600	3.716900	-11.145000	23.609950	9.651558E-5	20.788406
1095.313144	-3.011600	3.715100	-11.187000	23.610876	9.644957E-5	20.786015
1096.315493	-2.970100	3.716500	-11.037000	23.591232	9.562451E-5	20.798565
1097.318171	-2.992600	3.715900	-11.119000	23.585491	9.783567E-5	20.809405
1098.314601	-2.995800	3.714400	-11.127000	23.561172	9.819870E-5	20.800673
1099.317536	-2.983200	3.715800	-11.084000	23.514223	9.486546E-5	20.792492
1100.317652	-2.980200	3.715600	-11.072000	23.513433	9.664759E-5	20.804976
1101.314244	-3.006500	3.714100	-11.166000	23.534296	9.674659E-5	20.795544
1102.322016	-2.981400	3.714200	-11.072000	23.548119	9.750565E-5	20.796598
1103.322610	-3.009700	3.714100	-11.177000	23.555365	9.569052E-5	20.786792
1104.321718	-3.000600	3.713400	-11.141000	23.587106	9.668059E-5	20.791584
1105.324780	-3.001700	3.712400	-11.143000	23.608964	9.536049E-5	20.802116
1106.320699	-2.997800	3.713200	-11.130000	23.586462	9.701061E-5	20.799473
1107.321373	-2.982500	3.712400	-11.071000	23.589955	9.625156E-5	20.798707
1108.316782	-2.981000	3.713500	-11.069000	23.594111	9.506347E-5	20.772527
1109.321495	-2.996000	3.711600	-11.119000	23.540818	9.565751E-5	20.774580
1110.319659	-2.994800	3.711200	-11.114000	23.577113	9.334735E-5	20.797214
1111.318201	-2.995700	3.711700	-11.118000	23.585285	9.305032E-5	20.790707
1112.318543	-2.984900	3.711100	-11.077000	23.578392	9.298432E-5	20.793753
