Repository: ARTS-Laboratory/Dataset-battery-electro-thermal-characterization

# Battery Test Data Overview

This dataset contains charge and discharge data files from 3 independent cells. Each file captures key measurements recorded at ~1 second intervals during the cycling process. The data is structured into seven columns, as outlined below.

## Data Columns

1. **Time**:  
   The timestamp of each recorded measurement, recorded in seconds.
2. **Current**:  
   The current measured in amps (A)

3. **Voltage**:  
   The voltage of the cell, measured in volts (V)

4. **Power**:  
   The power output or input to the cell, measured in watts (W)

5. **Cell Temperature**:  
   The surface temperature of the cell, measured in degrees Celsius (°C)

6. **Hoop Strain**:

File: BatteryData/Samsung 30Q 3000mah/Cleaned 650 Cycle Dataset (3 Cells)/Cell A   (30Q003)/Discharge Data/DischargeCycle635.txt (part 3 of 5)
X0	0.0000000000000000E+0	0.0000000000000000E+0	0.0000000000000000E+0	0.0000000000000000E+0	0.0000000000000000E+0	0.0000000000000000E+0	
Delta_X	1.000000	1.000000	1.000000	1.000000	1.000000	1.000000	
***End_of_Header***							
X_Value	Untitled	Untitled 1	Untitled 2	Untitled 3	Untitled 4	Untitled 5	Comment
1128.334807	-2.991300	3.601400	-10.772000	25.540833	0.000408	20.814005
1129.334650	-3.009600	3.600500	-10.835000	25.525974	0.000408	20.798609
1130.336205	-3.000000	3.601800	-10.804000	25.521228	0.000407	20.811861
1131.338074	-3.003400	3.600500	-10.812000	25.529604	0.000407	20.812211
1132.338975	-3.006000	3.600500	-10.822000	25.581538	0.000408	20.797987
1133.336900	-3.027200	3.599300	-10.895000	25.612001	0.000408	20.811985
1134.339791	-2.981300	3.599200	-10.730000	25.620897	0.000406	20.798634
1135.338782	-3.003800	3.599300	-10.811000	25.648282	0.000407	20.803853
1136.338020	-2.986300	3.598200	-10.744000	25.623479	0.000405	20.814030
1137.338586	-2.997300	3.599300	-10.787000	25.594257	0.000404	20.806967
1138.341228	-3.001400	3.598400	-10.800000	25.524829	0.000406	20.798882
1139.344927	-2.984000	3.599500	-10.740000	25.508004	0.000406	20.778192
1140.342261	-3.005000	3.598400	-10.812000	25.560021	0.000403	20.805301
1141.344174	-2.986800	3.598600	-10.748000	25.597890	0.000403	20.801132
1142.346390	-2.997000	3.597900	-10.782000	25.595103	0.000403	20.808290
1143.348075	-2.994600	3.597300	-10.772000	25.631554	0.000404	20.811709
1144.349461	-3.016900	3.595400	-10.846000	25.673718	0.000401	20.796684
1145.347578	-3.015600	3.594400	-10.839000	25.654042	0.000404	20.797311
1146.345060	-2.988900	3.596600	-10.749000	25.643508	0.000403	20.790524
1147.344611	-3.015400	3.595400	-10.841000	25.677154	0.000400	20.809618
1148.345296	-2.990400	3.596000	-10.752000	25.671337	0.000402	20.808043
1149.348762	-3.001100	3.596100	-10.792000	25.698771	0.000401	20.789604
1150.345165	-3.005800	3.593800	-10.802000	25.656484	0.000401	20.811143
1151.345022	-2.996100	3.594200	-10.767000	25.673832	0.000402	20.788737
1152.349832	-3.023200	3.593800	-10.864000	25.670548	0.000402	20.783069
1153.346569	-3.008400	3.593300	-10.809000	25.664739	0.000401	20.784820
1154.348013	-3.035400	3.591700	-10.901000	25.652316	0.000401	20.783249
1155.349456	-2.971700	3.595500	-10.684000	25.635821	0.000400	20.806037
1156.346975	-2.984600	3.592700	-10.722000	25.574820	0.000400	20.794084
1157.348883	-2.988000	3.593200	-10.736000	25.557474	0.000400	20.797527
1158.349187	-2.974400	3.593300	-10.687000	25.560684	0.000398	20.769931
1159.348166	-2.983600	3.591100	-10.713000	25.553500	0.000399	20.786898
1160.349394	-2.977100	3.592400	-10.694000	25.575197	0.000399	20.788773
1161.349757	-2.973400	3.592700	-10.681000	25.586232	0.000397	20.813132
1162.346975	-2.987900	3.591500	-10.729000	25.548487	0.000397	20.769060
1163.351696	-3.000000	3.591200	-10.772000	25.522843	0.000397	20.787404
1164.351576	-2.967300	3.590400	-10.653000	25.521159	0.000397	20.796144
1165.348894	-2.984200	3.590600	-10.714000	25.570060	0.000397	20.785037
1166.352801	-2.999200	3.591000	-10.769000	25.609994	0.000396	20.771562
1167.351686	-2.995200	3.589000	-10.749000	25.651095	0.000394	20.783445
1168.353144	-3.022800	3.590200	-10.852000	25.673755	0.000395	20.792928
1169.351861	-2.989400	3.589300	-10.728000	25.651817	0.000395	20.762833
1170.354697	-3.006300	3.587500	-10.785000	25.655023	0.000394	20.780752
1171.348541	-3.001400	3.587300	-10.766000	25.675894	0.000395	20.787489
1172.357308	-2.988000	3.587500	-10.719000	25.706755	0.000391	20.784347
1173.351618	-3.019600	3.587400	-10.832000	25.696299	0.000394	20.770052
1174.351357	-2.999200	3.589600	-10.765000	25.636443	0.000394	20.784850
1175.355195	-2.992900	3.587400	-10.736000	25.608937	0.000391	20.795158
1176.354882	-2.963300	3.588300	-10.631000	25.543512	0.000391	20.769755
1177.354881	-3.012500	3.586500	-10.803000	25.539665	0.000389	20.775374
1178.352367	-3.003100	3.586600	-10.770000	25.595796	0.000393	20.791916
1179.355254	-3.005800	3.585900	-10.778000	25.585687	0.000390	20.767540
1180.352091	-2.991600	3.585900	-10.727000	25.614938	0.000390	20.793598
1181.353961	-2.998400	3.585600	-10.751000	25.586582	0.000393	20.770335
1182.354450	-3.011200	3.584900	-10.793000	25.532139	0.000390	20.783938
1183.356248	-3.008000	3.584000	-10.780000	25.529680	0.000388	20.787158
1184.353108	-2.988000	3.584800	-10.710000	25.528637	0.000389	20.779472
1185.358096	-3.005800	3.582900	-10.768000	25.524317	0.000390	20.770867
1186.356470	-2.986800	3.584600	-10.706000	25.516287	0.000389	20.753793
1187.356712	-3.014700	3.581800	-10.796000	25.530656	0.000390	20.791457
1188.359390	-3.016400	3.582400	-10.805000	25.558512	0.000388	20.770594
1189.357366	-3.011000	3.582200	-10.785000	25.553914	0.000390	20.769770
1190.358765	-2.989900	3.582400	-10.710000	25.511971	0.000387	20.766054
1191.360610	-3.013000	3.582900	-10.795000	25.483768	0.000386	20.789416
1192.358403	-2.971200	3.582500	-10.643000	25.514360	0.000388	20.763712
1193.357529	-2.986000	3.582200	-10.695000	25.550765	0.000386	20.771348
1194.361124	-2.995600	3.581100	-10.727000	25.549546	0.000386	20.789564
1195.359632	-2.987200	3.581200	-10.698000	25.556377	0.000387	20.761812
1196.359728	-2.984800	3.581000	-10.687000	25.570968	0.000387	20.773146
1197.360734	-2.980500	3.580300	-10.670000	25.609157	0.000384	20.763135
1198.358655	-2.980300	3.581100	-10.672000	25.548379	0.000384	20.752357
1199.359354	-2.978600	3.580800	-10.665000	25.530861	0.000383	20.763687
1200.361531	-3.015500	3.578800	-10.791000	25.611817	0.000383	20.761065
1201.361528	-2.979500	3.579400	-10.664000	25.631596	0.000383	20.765283
1202.361995	-2.986300	3.578600	-10.685000	25.624338	0.000384	20.779805
1203.360593	-3.020500	3.577300	-10.804000	25.655944	0.000384	20.773142
1204.363819	-3.016200	3.578600	-10.793000	25.670431	0.000382	20.774416
1205.361494	-3.005100	3.577000	-10.748000	25.659344	0.000380	20.767547
1206.363025	-2.990900	3.577500	-10.698000	25.652385	0.000383	20.763878
1207.362579	-3.010100	3.578000	-10.769000	25.644409	0.000382	20.777204
1208.369924	-2.996400	3.576200	-10.715000	25.630295	0.000381	20.749278
1209.364128	-3.009400	3.577400	-10.765000	25.607634	0.000380	20.762080
1210.367857	-3.012400	3.575800	-10.771000	25.596944	0.000378	20.750396
1211.362651	-3.015700	3.575400	-10.781000	25.554055	0.000378	20.772282
1212.364412	-3.010200	3.574900	-10.760000	25.594756	0.000378	20.751043
1213.364764	-2.984000	3.574900	-10.667000	25.647284	0.000379	20.763495
1214.365753	-3.019300	3.574200	-10.791000	25.655584	0.000378	20.756185
1215.369774	-3.001600	3.575500	-10.732000	25.697399	0.000376	20.769734
1216.364870	-3.009400	3.574000	-10.755000	25.726441	0.000377	20.755756
1217.367328	-2.984000	3.574100	-10.664000	25.709369	0.000376	20.760420
1218.369692	-2.992600	3.573800	-10.694000	25.673569	0.000377	20.770455
1219.366868	-2.995200	3.573800	-10.703000	25.659551	0.000376	20.760643
1220.367234	-3.010800	3.572200	-10.755000	25.633536	0.000374	20.772922
1221.370847	-2.973300	3.573400	-10.623000	25.572009	0.000375	20.768502
1222.367201	-3.019300	3.572300	-10.785000	25.540771	0.000375	20.753725
1223.367778	-2.996900	3.572400	-10.705000	25.549791	0.000374	20.760413
1224.369341	-2.977500	3.571600	-10.634000	25.590094	0.000373	20.768173
1225.370207	-3.004100	3.571000	-10.727000	25.651067	0.000377	20.764924
1226.367739	-3.018300	3.571500	-10.779000	25.663640	0.000374	20.784665
1227.370562	-3.000600	3.570500	-10.713000	25.660677	0.000372	20.754188
1228.369392	-2.996200	3.569800	-10.695000	25.673001	0.000374	20.774152
1229.374500	-3.005000	3.570700	-10.728000	25.617166	0.000372	20.760274
1230.371638	-2.984200	3.570400	-10.654000	25.590749	0.000371	20.772149
1231.369870	-3.003500	3.569700	-10.721000	25.566921	0.000371	20.750589
1232.368648	-2.992100	3.569300	-10.679000	25.589977	0.000370	20.752882
1233.373626	-2.998800	3.569000	-10.702000	25.562245	0.000372	20.764386
1234.369080	-2.990900	3.568700	-10.673000	25.607889	0.000370	20.746215
1235.374452	-2.999000	3.568500	-10.701000	25.649636	0.000369	20.754003
1236.373690	-3.006800	3.569100	-10.731000	25.693617	0.000368	20.749340
1237.371428	-3.017400	3.566400	-10.761000	25.702386	0.000370	20.759095
1238.372623	-2.991600	3.566800	-10.669000	25.723083	0.000368	20.756176
1239.375145	-2.967500	3.568100	-10.588000	25.728673	0.000369	20.748515
1240.373878	-2.983500	3.567300	-10.642000	25.691528	0.000367	20.735861
1241.371019	-2.974100	3.567600	-10.609000	25.681438	0.000367	20.749435
1242.373381	-2.982000	3.566600	-10.635000	25.707230	0.000366	20.760642
1243.372597	-3.014600	3.565100	-10.747000	25.718514	0.000364	20.735465
1244.371424	-2.999500	3.565900	-10.695000	25.746435	0.000367	20.749286
1245.373107	-2.981600	3.565200	-10.629000	25.759350	0.000368	20.761784
1246.372475	-2.998500	3.565700	-10.691000	25.694755	0.000367	20.747163
1247.371741	-3.008000	3.564700	-10.722000	25.709069	0.000365	20.756799
1248.373938	-2.979800	3.565600	-10.624000	25.729388	0.000365	20.749707
1249.372945	-2.989700	3.563800	-10.653000	25.697932	0.000366	20.761261
1250.376255	-2.977400	3.564000	-10.610000	25.697235	0.000365	20.743016
1251.375177	-2.994200	3.563800	-10.670000	25.677309	0.000365	20.761409
1252.372006	-2.996900	3.563100	-10.678000	25.646052	0.000364	20.752775
1253.375742	-2.992400	3.562600	-10.660000	25.666225	0.000364	20.746958
1254.377738	-3.018400	3.563200	-10.754000	25.635120	0.000362	20.729466
1255.376198	-2.999800	3.561300	-10.681000	25.668561	0.000362	20.729863
1256.376360	-2.995400	3.561400	-10.667000	25.678443	0.000362	20.740737
1257.376636	-3.000300	3.563000	-10.689000	25.661057	0.000364	20.742715
1258.374257	-3.028300	3.561500	-10.784000	25.661251	0.000361	20.748125
1259.381073	-2.987900	3.561400	-10.641000	25.646045	0.000361	20.748026
1260.378240	-2.992800	3.560600	-10.655000	25.676682	0.000361	20.736596
1261.377525	-3.012800	3.561300	-10.728000	25.644075	0.000360	20.732771
1262.378331	-2.977300	3.562100	-10.604000	25.658562	0.000361	20.753960
1263.378993	-3.023400	3.559200	-10.761000	25.663554	0.000360	20.737637
1264.381435	-3.012300	3.558500	-10.719000	25.685394	0.000359	20.730648
1265.379885	-2.997200	3.559800	-10.668000	25.680965	0.000360	20.728096
1266.379942	-2.985900	3.558600	-10.625000	25.717963	0.000359	20.740128
1267.383912	-2.993000	3.558700	-10.651000	25.696297	0.000359	20.754402
1268.380595	-2.983100	3.557400	-10.611000	25.723275	0.000359	20.733609
1269.381059	-2.979700	3.558200	-10.601000	25.737560	0.000357	20.738949
1270.385078	-3.000300	3.556900	-10.671000	25.747872	0.000358	20.750729
1271.381219	-2.979400	3.558300	-10.600000	25.745906	0.000356	20.737848
1272.381681	-2.984300	3.557200	-10.615000	25.757313	0.000354	20.744565
1273.384188	-3.007500	3.555300	-10.692000	25.752391	0.000355	20.726344
1274.382033	-2.989800	3.554500	-10.627000	25.806799	0.000357	20.738797
1275.381647	-2.980400	3.556100	-10.598000	25.779290	0.000356	20.725863
1276.385916	-3.006100	3.555800	-10.689000	25.770572	0.000353	20.727537
1277.383493	-3.001900	3.555600	-10.672000	25.747463	0.000354	20.742732
1278.384392	-2.987100	3.554200	-10.616000	25.759736	0.000356	20.736567
1279.387934	-3.011400	3.555300	-10.705000	25.712875	0.000354	20.739759
1280.385659	-2.991000	3.554100	-10.630000	25.701070	0.000355	20.739755
1281.385766	-3.017600	3.553300	-10.721000	25.707926	0.000356	20.745693
1282.388082	-3.012800	3.552500	-10.702000	25.743855	0.000353	20.746221
1283.384844	-2.991900	3.553300	-10.630000	25.728823	0.000352	20.744398
1284.383952	-2.985900	3.553700	-10.610000	25.751929	0.000355	20.728251
1285.395224	-2.991400	3.552800	-10.627000	25.764724	0.000353	20.738733
1286.383189	-2.998400	3.552400	-10.651000	25.732797	0.000350	20.745070
1287.393250	-2.991600	3.552200	-10.626000	25.712350	0.000351	20.732119
1288.402482	-3.012500	3.550800	-10.696000	25.695053	0.000352	20.738453
1289.384870	-2.992000	3.551500	-10.625000	25.703254	0.000351	20.741001
1290.386542	-2.987000	3.550400	-10.604000	25.736644	0.000351	20.745615
1291.389913	-2.995000	3.551400	-10.635000	25.735700	0.000349	20.727122
1292.386646	-2.990400	3.549900	-10.615000	25.794156	0.000352	20.729890
1293.389783	-3.005800	3.550200	-10.670000	25.721288	0.000350	20.755322
1294.389518	-2.989000	3.550400	-10.611000	25.674257	0.000351	20.757395
1295.387069	-3.010100	3.548200	-10.680000	25.618750	0.000351	20.742898
1296.391664	-2.993900	3.548600	-10.623000	25.621259	0.000348	20.718863
1297.389045	-2.962400	3.549700	-10.515000	25.637159	0.000348	20.729617
1298.391256	-3.009300	3.548100	-10.677000	25.639995	0.000348	20.754278
1299.390084	-3.003300	3.548100	-10.654000	25.680070	0.000348	20.747586
1300.394343	-2.994800	3.547400	-10.623000	25.637708	0.000346	20.743920
1301.389094	-2.994700	3.548600	-10.625000	25.646231	0.000348	20.743471
1302.390196	-2.991300	3.547700	-10.611000	25.662458	0.000347	20.746967
1303.391273	-2.986700	3.547500	-10.594000	25.713664	0.000347	20.742922
1304.392485	-3.012100	3.545700	-10.679000	25.743380	0.000345	20.759968
1305.391873	-2.993200	3.546600	-10.615000	25.736073	0.000345	20.765431
1306.388996	-2.984500	3.545900	-10.582000	25.759257	0.000345	20.744147
1307.390606	-2.990900	3.546600	-10.606000	25.718290	0.000345	20.743775
1308.390191	-2.990700	3.545800	-10.603000	25.752454	0.000347	20.759600
1309.397676	-3.010000	3.544500	-10.667000	25.768581	0.000344	20.753514
1310.391923	-2.998700	3.545100	-10.630000	25.746843	0.000344	20.746376
1311.392965	-2.989400	3.544000	-10.594000	25.772928	0.000344	20.759303
1312.395325	-2.988700	3.544000	-10.591000	25.813576	0.000343	20.775478
1313.391763	-3.008900	3.543400	-10.660000	25.766496	0.000342	20.750471
1314.391812	-3.002100	3.543300	-10.636000	25.760807	0.000344	20.758033
1315.396127	-2.999000	3.541900	-10.621000	25.745258	0.000342	20.763751
1316.392716	-3.006000	3.542400	-10.647000	25.754723	0.000342	20.746706
1317.397573	-3.013000	3.542900	-10.674000	25.768909	0.000340	20.759059
1318.393729	-3.005400	3.542400	-10.645000	25.750524	0.000341	20.759084
1319.394456	-2.997100	3.540700	-10.610000	25.763044	0.000340	20.744632
1320.395725	-2.989700	3.540500	-10.584000	25.740139	0.000339	20.752919
1321.394402	-2.998500	3.541500	-10.618000	25.728809	0.000340	20.749126
1322.394030	-2.982400	3.540900	-10.559000	25.735471	0.000340	20.761033
1323.393307	-3.012000	3.539900	-10.662000	25.713210	0.000340	20.757166
1324.394014	-3.024600	3.540100	-10.706000	25.699943	0.000339	20.768496
1325.394037	-3.002200	3.538900	-10.623000	25.660563	0.000340	20.764979
1326.393361	-3.010400	3.539200	-10.654000	25.672365	0.000339	20.751702
1327.395481	-3.014800	3.538100	-10.666000	25.709659	0.000339	20.748383
1328.395581	-3.006700	3.538700	-10.639000	25.735429	0.000340	20.743921
1329.395217	-3.002700	3.538100	-10.623000	25.772672	0.000338	20.763787
1330.395797	-2.989900	3.537700	-10.576000	25.758584	0.000336	20.756274
1331.394976	-3.013000	3.537900	-10.659000	25.734661	0.000336	20.743624
1332.395326	-2.991600	3.537700	-10.582000	25.788327	0.000336	20.752959
1333.396226	-2.984700	3.536700	-10.555000	25.740104	0.000336	20.760471
1334.394808	-2.971200	3.536800	-10.508000	25.724255	0.000335	20.745025
1335.394973	-2.969500	3.536800	-10.502000	25.736056	0.000334	20.748819
1336.395427	-2.972600	3.535700	-10.509000	25.725400	0.000335	20.756607
1337.396099	-3.001200	3.535200	-10.609000	25.691760	0.000333	20.755061
1338.397651	-3.028400	3.536000	-10.707000	25.705228	0.000335	20.768115
1339.397102	-2.965500	3.536000	-10.485000	25.718766	0.000336	20.737141
1340.397654	-3.007600	3.535000	-10.632000	25.751338	0.000335	20.763221
1341.399324	-3.012900	3.533400	-10.646000	25.729451	0.000334	20.765418
1342.398525	-3.014800	3.533800	-10.653000	25.764084	0.000336	20.751841
1343.399426	-2.978100	3.533900	-10.524000	25.720806	0.000334	20.774753
1344.397373	-2.994200	3.532100	-10.575000	25.735711	0.000334	20.763171
1345.398878	-2.990800	3.533500	-10.567000	25.727711	0.000332	20.739962
1346.396660	-3.011400	3.532800	-10.638000	25.698640	0.000333	20.747272
1347.400377	-3.003200	3.531300	-10.604000	25.689026	0.000331	20.769385
1348.402673	-2.994200	3.531700	-10.573000	25.694272	0.000332	20.759481
1349.404010	-2.983200	3.531400	-10.533000	25.719908	0.000330	20.747771
1350.402265	-2.988800	3.531700	-10.555000	25.687807	0.000333	20.757255
1351.403773	-3.006600	3.530900	-10.615000	25.710516	0.000333	20.776745
1352.401598	-3.001500	3.531500	-10.599000	25.675931	0.000330	20.754335
1353.402859	-2.998400	3.530400	-10.584000	25.659609	0.000331	20.760227
1354.402121	-2.999400	3.530200	-10.587000	25.695684	0.000331	20.778444
1355.405197	-3.002900	3.528300	-10.595000	25.716307	0.000329	20.764070
1356.403078	-3.002400	3.529000	-10.595000	25.741154	0.000332	20.784760
1357.404173	-3.008200	3.529100	-10.616000	25.716283	0.000329	20.770209
1358.404932	-2.998800	3.528400	-10.580000	25.674864	0.000327	20.762272
1359.404977	-3.016200	3.528000	-10.640000	25.699165	0.000327	20.778146
1360.405737	-2.997600	3.527600	-10.573000	25.747065	0.000327	20.777895
1361.406859	-3.015500	3.528300	-10.638000	25.757602	0.000327	20.774254
1362.405994	-3.018200	3.526500	-10.643000	25.787316	0.000326	20.771384
1363.405353	-2.998000	3.528000	-10.576000	25.778893	0.000328	20.764346
1364.405048	-3.005600	3.527500	-10.601000	25.757528	0.000326	20.768016
1365.404590	-3.000600	3.525300	-10.577000	25.776385	0.000325	20.791699
1366.405434	-2.993600	3.526900	-10.557000	25.826195	0.000326	20.778670
1367.405174	-3.020400	3.524700	-10.645000	25.837798	0.000324	20.765670
1368.406782	-2.989200	3.526100	-10.539000	25.853600	0.000324	20.770164
1369.409403	-3.008400	3.525200	-10.604000	25.857450	0.000325	20.782092
1370.408926	-2.993900	3.525400	-10.554000	25.832187	0.000324	20.779473
1371.407543	-2.977100	3.525500	-10.495000	25.792459	0.000323	20.783663
1372.409058	-2.980600	3.524700	-10.505000	25.800487	0.000326	20.771338
1373.409141	-2.996600	3.523600	-10.558000	25.781577	0.000323	20.789802
1374.407481	-2.999100	3.523900	-10.568000	25.793924	0.000321	20.764272
1375.406781	-2.988200	3.523700	-10.528000	25.766677	0.000322	20.780999
1376.406936	-2.992300	3.522000	-10.538000	25.755224	0.000322	20.786091
1377.412228	-2.998400	3.520800	-10.555000	25.742926	0.000322	20.783221
1378.406887	-2.999700	3.521900	-10.564000	25.746354	0.000321	20.797569
1379.408218	-2.993000	3.520700	-10.537000	25.758631	0.000323	20.775288
1380.409132	-2.997100	3.522200	-10.555000	25.714652	0.000322	20.781374
1381.410337	-2.985100	3.520600	-10.508000	25.691278	0.000320	20.792035
1382.409877	-3.001200	3.520400	-10.564000	25.729716	0.000321	20.790815
1383.409344	-2.988100	3.520000	-10.517000	25.742736	0.000320	20.777340
1384.406850	-3.004800	3.520000	-10.576000	25.746661	0.000322	20.789817
1385.407407	-2.984700	3.519600	-10.504000	25.792650	0.000318	20.802821
1386.407081	-2.961900	3.520000	-10.425000	25.796799	0.000319	20.794187
1387.406722	-2.997300	3.519100	-10.547000	25.800576	0.000318	20.791342
1388.409750	-3.003400	3.518900	-10.568000	25.815508	0.000319	20.798281
1389.408283	-2.989800	3.518800	-10.520000	25.849792	0.000320	20.778667
1390.409389	-2.994700	3.517600	-10.533000	25.868775	0.000321	20.788253
1391.409296	-3.003700	3.516500	-10.561000	25.886362	0.000320	20.802128
1392.406993	-3.003200	3.517000	-10.561000	25.882068	0.000320	20.797814
1393.410026	-2.994000	3.516900	-10.528000	25.864358	0.000317	20.791877
1394.408450	-3.007600	3.516800	-10.576000	25.879261	0.000318	20.812538
1395.408315	-2.984700	3.517600	-10.498000	25.886098	0.000316	20.790009
1396.408981	-3.040200	3.515900	-10.688000	25.853432	0.000317	20.786116
1397.409164	-3.001300	3.515400	-10.549000	25.846901	0.000316	20.798997
1398.408889	-2.996900	3.516300	-10.538000	25.788917	0.000316	20.800493
1399.409833	-3.000800	3.513900	-10.544000	25.750234	0.000314	20.794354
1400.409323	-2.993600	3.515900	-10.524000	25.759354	0.000314	20.798300
1401.408477	-3.004400	3.513900	-10.556000	25.774361	0.000314	20.793459
1402.414080	-2.999600	3.513400	-10.537000	25.797417	0.000313	20.791962
1403.410460	-3.002800	3.513300	-10.549000	25.759756	0.000314	20.809135
1404.407591	-3.015500	3.512900	-10.593000	25.767732	0.000312	20.792964
1405.412682	-2.996200	3.512100	-10.522000	25.743685	0.000314	20.797260
1406.413190	-2.989400	3.512400	-10.499000	25.717254	0.000313	20.791099
1407.411264	-3.002700	3.511300	-10.542000	25.759957	0.000311	20.803172
1408.413193	-3.006200	3.511800	-10.557000	25.737827	0.000313	20.777151
1409.408862	-2.998800	3.511400	-10.530000	25.757735	0.000311	20.794302
1410.412832	-2.996100	3.511900	-10.521000	25.770279	0.000310	20.796471
1411.410778	-3.012900	3.510800	-10.576000	25.784937	0.000310	20.800289
1412.415442	-2.985700	3.510400	-10.479000	25.816369	0.000310	20.825699
1413.411302	-2.987900	3.510600	-10.488000	25.852296	0.000309	20.807260
1414.420048	-3.004300	3.509500	-10.542000	25.872571	0.000310	20.799653
1415.413951	-2.972400	3.510500	-10.434000	25.808701	0.000308	20.806142
1416.413120	-3.013300	3.509100	-10.573000	25.796157	0.000310	20.795913
1417.418111	-2.996900	3.510800	-10.521000	25.809698	0.000308	20.785807
1418.414573	-2.993500	3.508800	-10.502000	25.771841	0.000307	20.814635
1419.414010	-2.982700	3.508300	-10.463000	25.728268	0.000306	20.794102
1420.416611	-3.010200	3.507700	-10.558000	25.739129	0.000308	20.809279
1421.419485	-3.020700	3.507400	-10.594000	25.770588	0.000307	20.803419
1422.417128	-3.038700	3.506600	-10.655000	25.838383	0.000307	20.795182
1423.420174	-3.006900	3.507300	-10.545000	25.878109	0.000307	20.792415
1424.417947	-2.995800	3.506800	-10.505000	25.832928	0.000306	20.816254
1425.416882	-2.991600	3.506100	-10.488000	25.822617	0.000304	20.794043
1426.422945	-2.983000	3.507200	-10.461000	25.788117	0.000305	20.787837
1427.421194	-3.010300	3.505300	-10.551000	25.766900	0.000305	20.789284
1428.416112	-3.008000	3.505400	-10.543000	25.782210	0.000305	20.799921
1429.417707	-3.010700	3.503600	-10.547000	25.763752	0.000303	20.806036
1430.421664	-2.990500	3.504200	-10.478000	25.788770	0.000305	20.813622
1431.417498	-2.984800	3.505200	-10.462000	25.781644	0.000304	20.810731
1432.421261	-2.977700	3.503400	-10.431000	25.792895	0.000305	20.801644
1433.424388	-3.000400	3.503400	-10.511000	25.786392	0.000304	20.817872
1434.420846	-2.989600	3.502600	-10.470000	25.769026	0.000299	20.810859
1435.420901	-2.975900	3.503900	-10.426000	25.778667	0.000304	20.821018
1436.424261	-3.003300	3.501500	-10.515000	25.787086	0.000303	20.822836
1437.422131	-3.006600	3.502900	-10.531000	25.815658	0.000302	20.819769
1438.428483	-3.011100	3.501200	-10.542000	25.835684	0.000303	20.813807
1439.425044	-3.025300	3.500900	-10.590000	25.831908	0.000302	20.810013
1440.420254	-2.994400	3.501100	-10.482000	25.862215	0.000302	20.830026
1441.425250	-3.002300	3.500200	-10.508000	25.852951	0.000301	20.825462
1442.425763	-3.014700	3.500100	-10.551000	25.855184	0.000302	20.835766
1443.425339	-2.999600	3.500000	-10.498000	25.854265	0.000302	20.815876
1444.425520	-3.024500	3.499400	-10.583000	25.826916	0.000300	20.833448
1445.426626	-3.027300	3.499500	-10.593000	25.848129	0.000297	20.813506
1446.425230	-2.995400	3.500200	-10.483000	25.886044	0.000300	20.805127
1447.427066	-3.004500	3.498700	-10.511000	25.855266	0.000300	20.821623
1448.427277	-2.996600	3.497900	-10.481000	25.859263	0.000300	20.826113
1449.427886	-2.985300	3.498600	-10.443000	25.861849	0.000298	20.810219
1450.432649	-2.994800	3.496600	-10.471000	25.826300	0.000298	20.828562
1451.428699	-2.999200	3.497500	-10.488000	25.790849	0.000295	20.839418
1452.429197	-3.003600	3.496100	-10.500000	25.777682	0.000298	20.828562
1453.427266	-2.997400	3.497200	-10.482000	25.774283	0.000297	20.815665
1454.429761	-3.000300	3.497100	-10.492000	25.790853	0.000297	20.839896
1455.432259	-2.992600	3.497300	-10.465000	25.734261	0.000296	20.821932
1456.433218	-2.980100	3.495900	-10.416000	25.740225	0.000296	20.846414
1457.433961	-3.019400	3.494500	-10.550000	25.768622	0.000296	20.844592
1458.432796	-3.000200	3.493900	-10.481000	25.800970	0.000293	20.836783
1459.431565	-2.999300	3.493900	-10.479000	25.870209	0.000295	20.840427
1460.431875	-2.993200	3.495000	-10.460000	25.887627	0.000294	20.836114
1461.432324	-3.001100	3.495000	-10.487000	25.881963	0.000294	20.831847
1462.430865	-3.012300	3.493600	-10.523000	25.921712	0.000294	20.833846
1463.437606	-2.996800	3.493700	-10.469000	25.860575	0.000294	20.843552
1464.433815	-2.976700	3.494300	-10.402000	25.898367	0.000294	20.840740
1465.437572	-3.003700	3.493100	-10.491000	25.916179	0.000294	20.848676
1466.437675	-2.988500	3.492300	-10.436000	25.924129	0.000292	20.849076
1467.436340	-2.977100	3.491800	-10.394000	25.946041	0.000292	20.845959
1468.437919	-3.010800	3.491400	-10.511000	25.945967	0.000292	20.842566
1469.437337	-2.981100	3.492300	-10.410000	25.903912	0.000291	20.837301
1470.445505	-2.993000	3.490200	-10.445000	25.873162	0.000294	20.838653
1471.435020	-2.990100	3.492100	-10.441000	25.870851	0.000290	20.837280
1472.440258	-2.987800	3.490500	-10.428000	25.893261	0.000290	20.824231
1473.438392	-2.999200	3.490700	-10.469000	25.861711	0.000290	20.844693
1474.437583	-2.991600	3.490700	-10.443000	25.848322	0.000289	20.825554
1475.436703	-2.988900	3.489500	-10.429000	25.847255	0.000290	20.849137
1476.439219	-2.979000	3.490800	-10.398000	25.810192	0.000290	20.855527
1477.439773	-2.998400	3.489500	-10.462000	25.798518	0.000288	20.859448
1478.444117	-2.980500	3.488100	-10.395000	25.793379	0.000288	20.840536
1479.440077	-3.001900	3.488500	-10.471000	25.823641	0.000290	20.836796
1480.437579	-3.005800	3.487100	-10.480000	25.843339	0.000288	20.853738
1481.442637	-2.988300	3.488100	-10.423000	25.841106	0.000289	20.839167
1482.437096	-2.968400	3.488300	-10.353000	25.860856	0.000287	20.843360
1483.443916	-2.993300	3.488200	-10.439000	25.840860	0.000286	20.838920
1484.444625	-2.999100	3.487700	-10.459000	25.876112	0.000287	20.856314
1485.445392	-2.997800	3.485600	-10.448000	25.845559	0.000286	20.837476
1486.447495	-2.984500	3.486600	-10.405000	25.868617	0.000287	20.852104
1487.444132	-3.008000	3.485400	-10.484000	25.875102	0.000286	20.832541
1488.440785	-3.028800	3.484400	-10.552000	25.840572	0.000286	20.867078
1489.441884	-2.991200	3.486500	-10.428000	25.819577	0.000287	20.857369
1490.444298	-3.017800	3.483500	-10.512000	25.849466	0.000285	20.857522
1491.442374	-2.993800	3.483800	-10.429000	25.848526	0.000283	20.858948
1492.448272	-3.000600	3.483400	-10.452000	25.855775	0.000284	20.838729
1493.445635	-2.992800	3.484900	-10.429000	25.841245	0.000284	20.861591
1494.446960	-3.027200	3.483100	-10.542000	25.888818	0.000284	20.847268
1495.446151	-3.000000	3.483000	-10.447000	25.911474	0.000285	20.852483
1496.447665	-3.034000	3.482300	-10.564000	25.939591	0.000283	20.861290
1497.445297	-2.998700	3.482600	-10.442000	25.941852	0.000283	20.853605
1498.445820	-3.025100	3.482900	-10.535000	25.882957	0.000283	20.857027
1499.449145	-3.014000	3.480600	-10.489000	25.880499	0.000283	20.860721
1500.444726	-3.013600	3.481300	-10.490000	25.825052	0.000281	20.876144
1501.446948	-3.013100	3.479600	-10.484000	25.852203	0.000280	20.864064
1502.446264	-3.005400	3.481200	-10.461000	25.842094	0.000280	20.876668
1503.448417	-2.998200	3.479800	-10.432000	25.832777	0.000281	20.853085
1504.446683	-2.977300	3.479500	-10.358000	25.844647	0.000280	20.853155
1505.446929	-2.975500	3.482200	-10.359000	25.874264	0.000281	20.872475
1506.446998	-3.035300	3.478300	-10.557000	25.904295	0.000281	20.867556
1507.446760	-2.989100	3.478800	-10.398000	25.900495	0.000279	20.866583
1508.448196	-2.997300	3.478100	-10.424000	25.836303	0.000279	20.860420
1509.447073	-3.003500	3.479700	-10.450000	25.902851	0.000279	20.871321
1510.449299	-2.999600	3.478600	-10.434000	25.928387	0.000278	20.865681
1511.447971	-3.035700	3.476700	-10.554000	25.899501	0.000280	20.873172
1512.447648	-2.992500	3.478700	-10.410000	25.925481	0.000278	20.862762
1513.447252	-2.996100	3.478000	-10.420000	25.908909	0.000278	20.857967
1514.449661	-3.028600	3.475500	-10.525000	25.896567	0.000278	20.854578
1515.449138	-2.987800	3.477800	-10.390000	25.851428	0.000277	20.876561
1516.447531	-3.014600	3.475700	-10.477000	25.874975	0.000277	20.875085
1517.449425	-2.995900	3.476700	-10.415000	25.910452	0.000279	20.878956
1518.448585	-3.011700	3.474800	-10.464000	25.934350	0.000278	20.865507
1519.447980	-3.016900	3.473600	-10.479000	25.863700	0.000276	20.856648
1520.458346	-3.021600	3.474200	-10.496000	25.810338	0.000275	20.866105
1521.456416	-3.001500	3.474800	-10.429000	25.830906	0.000277	20.852628
1522.453867	-2.987800	3.474500	-10.380000	25.858902	0.000277	20.852302
1523.452148	-3.006800	3.474200	-10.445000	25.814603	0.000274	20.843364
1524.452619	-3.031700	3.471500	-10.523000	25.822233	0.000277	20.858614
1525.451977	-2.989500	3.474000	-10.385000	25.845013	0.000274	20.838825
1526.451682	-3.028300	3.473300	-10.517000	25.801612	0.000277	20.842168
1527.452013	-3.017900	3.472500	-10.478000	25.829835	0.000274	20.847285
1528.450680	-3.001800	3.472200	-10.422000	25.863273	0.000272	20.838676
1529.451921	-3.005100	3.472300	-10.434000	25.813934	0.000273	20.848856
1530.448709	-3.008800	3.471300	-10.443000	25.820514	0.000272	20.852620
1531.451592	-3.002600	3.471400	-10.423000	25.823350	0.000272	20.848357
1532.451520	-3.002800	3.469800	-10.418000	25.852516	0.000274	20.835456
1533.452036	-2.970100	3.471500	-10.310000	25.875197	0.000273	20.839748
1534.451860	-2.977800	3.470900	-10.335000	25.882970	0.000271	20.843290
1535.455680	-3.016400	3.469700	-10.465000	25.890329	0.000274	20.829820
1536.453822	-2.983800	3.469600	-10.352000	25.878702	0.000271	20.839476
1537.452782	-3.002400	3.468900	-10.414000	25.902424	0.000273	20.826798
1538.453477	-2.999900	3.468600	-10.405000	25.951961	0.000271	20.833415
1539.452036	-2.998000	3.467600	-10.395000	25.953598	0.000271	20.850232
1540.454204	-2.993800	3.468800	-10.384000	25.960657	0.000270	20.831246
1541.452702	-3.010600	3.467700	-10.439000	25.969698	0.000271	20.823734
1542.451917	-2.984000	3.467300	-10.345000	25.988104	0.000271	20.828476
1543.452888	-2.987100	3.469300	-10.363000	25.950897	0.000269	20.826183
1544.453450	-2.994100	3.466500	-10.378000	25.908941	0.000268	20.834767
1545.451909	-3.007500	3.466800	-10.426000	25.948365	0.000270	20.820320
1546.453408	-2.987100	3.466900	-10.355000	25.998864	0.000267	20.829803
1547.452448	-3.002100	3.466000	-10.404000	26.014315	0.000268	20.826360
1548.454834	-3.019500	3.465000	-10.462000	26.051351	0.000269	20.820897
1549.453734	-3.011800	3.465600	-10.436000	26.008159	0.000269	20.821598
1550.454595	-3.006000	3.465100	-10.415000	26.024927	0.000267	20.839393
1551.454758	-2.997400	3.466400	-10.389000	26.028924	0.000269	20.827288
1552.456170	-2.976500	3.464000	-10.310000	25.983720	0.000265	20.815063
1553.458229	-2.957900	3.464200	-10.245000	25.930484	0.000265	20.821322
1554.456374	-3.012900	3.463000	-10.433000	25.927656	0.000265	20.804256
1555.459695	-2.998700	3.462400	-10.382000	25.933118	0.000267	20.814486
1556.465628	-3.014600	3.464100	-10.441000	25.929769	0.000266	20.841940
1557.459326	-2.976100	3.464800	-10.310000	25.926765	0.000267	20.805258
1558.457214	-3.010000	3.461700	-10.419000	25.923908	0.000267	20.815665
1559.460967	-3.019800	3.462600	-10.455000	25.887512	0.000266	20.851646
1560.455873	-2.978600	3.461600	-10.310000	25.823767	0.000264	20.821276
1561.456813	-2.964000	3.463700	-10.265000	25.810822	0.000263	20.839566
1562.461929	-2.974000	3.461800	-10.294000	25.869527	0.000263	20.825993
1563.461369	-3.021900	3.460500	-10.457000	25.911883	0.000263	20.819705
1564.459728	-3.006100	3.460300	-10.401000	25.949194	0.000264	20.825894
1565.458400	-2.986200	3.460500	-10.333000	25.982998	0.000263	20.829036
1566.459010	-3.009700	3.459300	-10.410000	25.972619	0.000262	20.823824
1567.456611	-2.973400	3.459800	-10.286000	25.994649	0.000265	20.825094
1568.458508	-2.999500	3.459800	-10.377000	26.028698	0.000261	20.816630
1569.458603	-2.998000	3.459800	-10.372000	25.990127	0.000262	20.810119
1570.458102	-3.006900	3.458200	-10.397000	25.918360	0.000260	20.828108
1571.459833	-2.998000	3.457800	-10.366000	25.896148	0.000262	20.807217
1572.460864	-2.983700	3.458800	-10.320000	25.877811	0.000261	20.809658
1573.457154	-3.001000	3.457600	-10.375000	25.857839	0.000260	20.831320
1574.460662	-3.017600	3.457300	-10.432000	25.816326	0.000260	20.806690
1575.457473	-2.980500	3.457500	-10.304000	25.824720	0.000259	20.821285
1576.458534	-2.981900	3.457300	-10.308000	25.841315	0.000262	20.817092
1577.456393	-2.969100	3.457100	-10.263000	25.892935	0.000258	20.819636
1578.457278	-2.998600	3.455800	-10.362000	25.919165	0.000259	20.809477
1579.459960	-3.003200	3.456200	-10.379000	25.878472	0.000258	20.817435
1580.459117	-3.000400	3.455200	-10.366000	25.852611	0.000256	20.811844
1581.460692	-2.993600	3.454900	-10.342000	25.815712	0.000256	20.819823
1582.459548	-3.005100	3.455400	-10.384000	25.883632	0.000256	20.809342
1583.462582	-2.982900	3.455400	-10.306000	25.908076	0.000256	20.807346
1584.461403	-3.005700	3.455200	-10.384000	25.848006	0.000254	20.816227
1585.460240	-2.972400	3.454300	-10.267000	25.844526	0.000257	20.816524
1586.465625	-2.970900	3.453900	-10.260000	25.873145	0.000256	20.798808
1587.460534	-2.990700	3.453100	-10.326000	25.943417	0.000255	20.796858
1588.464304	-2.993500	3.452900	-10.336000	25.986119	0.000255	20.820318
1589.464616	-2.959300	3.452500	-10.216000	26.012322	0.000255	20.798754
1590.462286	-2.985900	3.452400	-10.308000	25.986887	0.000255	20.808761
1591.463958	-3.003100	3.451200	-10.363000	26.006257	0.000255	20.802618
1592.461314	-2.985100	3.451700	-10.302000	26.033133	0.000256	20.791213
1593.461069	-3.002500	3.450800	-10.360000	25.964648	0.000254	20.788315
1594.460139	-2.993900	3.450800	-10.331000	25.953916	0.000253	20.808827
1595.463427	-2.983300	3.451300	-10.295000	25.962608	0.000255	20.793853
1596.461380	-3.001100	3.449800	-10.352000	25.986477	0.000254	20.813091
1597.461676	-2.972100	3.449600	-10.250000	25.986026	0.000254	20.794620
1598.463578	-3.008200	3.449200	-10.375000	25.959970	0.000253	20.806375
1599.469309	-2.994000	3.450400	-10.330000	25.918507	0.000251	20.803600
1600.464407	-3.036200	3.447400	-10.465000	25.929013	0.000253	20.806095
1601.462935	-3.032400	3.445900	-10.447000	25.929884	0.000252	20.811710
1602.469357	-2.978500	3.449700	-10.273000	25.928242	0.000251	20.791569
1603.465163	-2.993700	3.448900	-10.324000	25.926075	0.000252	20.816893
1604.468444	-2.980600	3.448300	-10.277000	25.885534	0.000251	20.806038
1605.468834	-3.002100	3.447600	-10.349000	25.868218	0.000251	20.818514
1606.471178	-3.017800	3.445600	-10.396000	25.855072	0.000252	20.796773
1607.468864	-3.017500	3.445700	-10.396000	25.844766	0.000251	20.801593
1608.472748	-3.004000	3.447300	-10.354000	25.890796	0.000251	20.807056
1609.468416	-3.003200	3.446200	-10.349000	25.919189	0.000249	20.809975
1610.467059	-2.994300	3.446800	-10.320000	25.923609	0.000249	20.824373
1611.468569	-3.014300	3.444000	-10.380000	25.953167	0.000249	20.799066
1612.466809	-2.986800	3.445700	-10.291000	25.999291	0.000247	20.805577
1613.468444	-3.013100	3.445100	-10.380000	26.008578	0.000250	20.792622
1614.470550	-2.975900	3.445200	-10.251000	26.040370	0.000248	20.816029
1615.470950	-3.018600	3.444600	-10.397000	26.063346	0.000247	20.796914
1616.468124	-2.969200	3.443900	-10.225000	26.075789	0.000248	20.821743
1617.470059	-2.984000	3.443200	-10.274000	26.050277	0.000247	20.794688
1618.469281	-2.978800	3.443900	-10.258000	26.033833	0.000247	20.792866
1619.470073	-3.007000	3.442400	-10.350000	26.007951	0.000245	20.793414
1620.470284	-2.971800	3.443600	-10.233000	26.028240	0.000244	20.791514
1621.469605	-2.977400	3.443400	-10.251000	26.023123	0.000246	20.809132
1622.470333	-2.984900	3.441400	-10.271000	25.966613	0.000246	20.806885
1623.473280	-3.007500	3.441400	-10.350000	25.953571	0.000245	20.806110
1624.469090	-3.002600	3.441500	-10.332000	25.984942	0.000245	20.793056
1625.468917	-3.012000	3.441800	-10.365000	25.997040	0.000246	20.782926
1626.469357	-2.974700	3.441300	-10.236000	25.967451	0.000245	20.793976
1627.468813	-3.002200	3.440700	-10.329000	25.967004	0.000244	20.794001
1628.471448	-2.999200	3.439200	-10.314000	26.004214	0.000244	20.805306
1629.470550	-2.986700	3.438800	-10.269000	26.042637	0.000244	20.776107
1630.473314	-2.973200	3.440000	-10.226000	26.048272	0.000244	20.800260
1631.472652	-3.010100	3.437900	-10.348000	26.047553	0.000242	20.770141
1632.478137	-2.984300	3.439000	-10.262000	26.022788	0.000244	20.814959
1633.475173	-3.004100	3.438000	-10.327000	25.979119	0.000241	20.795741
1634.472846	-3.001600	3.436600	-10.315000	25.931750	0.000240	20.808370
1635.474300	-3.008800	3.437300	-10.341000	25.942183	0.000240	20.776651
1636.472840	-2.994600	3.436900	-10.291000	25.914829	0.000240	20.795638
1637.475337	-3.021400	3.436500	-10.382000	25.901294	0.000239	20.776350
1638.475619	-3.004100	3.438200	-10.328000	25.935079	0.000239	20.808869
1639.474016	-3.025500	3.435300	-10.392000	25.955349	0.000238	20.784662
1640.482931	-3.026800	3.434900	-10.395000	26.018889	0.000240	20.768842
1641.474126	-2.995700	3.435700	-10.291000	26.024351	0.000238	20.775278
1642.474992	-2.986300	3.434500	-10.256000	26.027856	0.000237	20.792076
1643.473818	-3.002500	3.435300	-10.314000	26.002892	0.000238	20.794496
1644.475740	-2.995300	3.435600	-10.290000	25.987224	0.000238	20.786340
1645.478448	-3.013100	3.434000	-10.346000	25.958061	0.000236	20.804457
1646.475576	-2.999700	3.434500	-10.301000	25.991471	0.000237	20.796771
1647.476489	-2.992400	3.433600	-10.274000	26.022918	0.000234	20.790434
1648.477061	-3.016000	3.432600	-10.352000	26.068001	0.000235	20.775512
1649.476396	-3.006400	3.433100	-10.320000	26.077866	0.000234	20.780208
1650.477853	-3.029000	3.431900	-10.394000	26.050790	0.000235	20.789989
1651.476792	-2.997700	3.431700	-10.287000	26.066642	0.000234	20.789794
1652.477985	-2.995000	3.433100	-10.282000	26.099327	0.000235	20.776168
1653.480134	-2.988800	3.431500	-10.256000	26.056531	0.000234	20.791963
1654.482031	-2.982400	3.431900	-10.233000	26.081218	0.000234	20.790215
1655.481563	-2.992400	3.431500	-10.267000	26.041204	0.000234	20.774193
1656.479593	-2.992200	3.431100	-10.265000	26.044532	0.000233	20.787494
1657.487624	-3.010000	3.430700	-10.325000	26.073668	0.000231	20.782629
1658.480505	-3.018500	3.430200	-10.353000	26.018006	0.000233	20.777912
1659.482527	-2.997000	3.429500	-10.277000	25.996666	0.000232	20.791085
1660.480390	-2.988200	3.430100	-10.248000	25.990432	0.000232	20.781503
1661.485053	-2.990200	3.429000	-10.252000	25.969121	0.000229	20.772420
1662.486894	-3.006300	3.428400	-10.306000	25.963852	0.000232	20.786092
1663.482380	-2.990600	3.429600	-10.256000	25.899885	0.000231	20.791057
1664.486315	-2.992200	3.428000	-10.257000	25.905627	0.000233	20.770746
1665.487718	-2.996000	3.426400	-10.265000	25.931286	0.000229	20.768549
1666.486147	-2.993900	3.427500	-10.261000	25.911907	0.000232	20.785590
1667.487142	-3.012600	3.426700	-10.322000	25.949985	0.000230	20.791601
1668.489507	-3.004800	3.427400	-10.298000	25.979197	0.000232	20.779698
1669.486032	-2.991400	3.426800	-10.249000	26.015811	0.000231	20.759585
1670.485452	-3.040600	3.425200	-10.413000	26.055297	0.000229	20.788827
1671.489165	-3.010100	3.426100	-10.312000	26.102738	0.000230	20.786233
1672.485501	-2.961900	3.427400	-10.151000	26.104647	0.000233	20.772504
1673.489530	-2.982000	3.425300	-10.213000	26.112968	0.000228	20.783710
1674.489825	-2.982400	3.425200	-10.214000	26.116912	0.000229	20.770603
1675.490090	-2.993900	3.424800	-10.253000	26.089025	0.000228	20.774825
1676.489765	-2.992000	3.424300	-10.245000	26.121279	0.000231	20.767878
1677.497008	-3.006600	3.423800	-10.293000	26.117479	0.000227	20.775440
1678.489179	-3.013000	3.423300	-10.313000	26.147905	0.000226	20.768080
1679.488882	-3.016500	3.424200	-10.328000	26.167847	0.000227	20.764885
1680.490467	-3.016400	3.424000	-10.328000	26.133051	0.000225	20.780656
1681.489648	-2.989200	3.422800	-10.231000	26.115587	0.000226	20.755521
1682.490386	-3.006600	3.421900	-10.288000	26.151820	0.000226	20.792877
1683.494591	-3.018800	3.421400	-10.327000	26.148496	0.000224	20.767726
1684.492533	-3.007100	3.422200	-10.291000	26.123236	0.000224	20.767000
1685.491480	-3.014600	3.421400	-10.313000	26.072370	0.000223	20.762358
1686.493901	-2.971300	3.422100	-10.167000	26.114517	0.000224	20.769145
1687.492095	-2.990700	3.420100	-10.227000	26.120947	0.000224	20.763278
1688.492903	-2.977300	3.421500	-10.186000	26.145291	0.000223	20.764980
1689.496706	-3.007500	3.418400	-10.280000	26.104258	0.000221	20.761208
1690.494718	-3.008500	3.419200	-10.286000	26.128997	0.000223	20.766151
