Repository: ARTS-Laboratory/Dataset-battery-electro-thermal-characterization

# Battery Test Data Overview

This dataset contains charge and discharge data files from 3 independent cells. Each file captures key measurements recorded at ~1 second intervals during the cycling process. The data is structured into seven columns, as outlined below.

## Data Columns

1. **Time**:  
   The timestamp of each recorded measurement, recorded in seconds.
2. **Current**:  
   The current measured in amps (A)

3. **Voltage**:  
   The voltage of the cell, measured in volts (V)

4. **Power**:  
   The power output or input to the cell, measured in watts (W)

5. **Cell Temperature**:  
   The surface temperature of the cell, measured in degrees Celsius (°C)

6. **Hoop Strain**:

File: BatteryData/Samsung 30Q 3000mah/Cleaned 650 Cycle Dataset (3 Cells)/Cell C   (30Q005)/Discharge Data/DischargeCycle120.txt (part 1 of 6)
LabVIEW Measurement	
Writer_Version	2
Reader_Version	2
Separator	Tab
Decimal_Separator	.
Multi_Headings	No
X_Columns	One
Time_Pref	Absolute
Operator	admin
Description	Clolumns are: time, Current, Voltage, Power, Battery Temp, and Chamber Temp
Date	2024/05/20
Time	16:43:04.7615671157836914063
***End_of_Header***	
	
Channels	6						
Samples	1	1	1	1	1	1	
Date	2024/06/09	2024/06/09	2024/06/09	2024/06/09	2024/06/09	2024/06/09	
Time	23:38:01.0596117973327636719	23:38:01.0656590461730957031	23:38:01.0707960128784179688	23:38:01.044155120849609375	23:38:01.044155120849609375	23:38:01.044155120849609375	
X_Dimension	Time	Time	Time	Time	Time	Time	
X0	0.0000000000000000E+0	0.0000000000000000E+0	0.0000000000000000E+0	0.0000000000000000E+0	0.0000000000000000E+0	0.0000000000000000E+0	
Delta_X	1.000000	1.000000	1.000000	1.000000	1.000000	1.000000	
***End_of_Header***							
X_Value	Untitled	Untitled 1	Untitled 2	Untitled 3	Untitled 4	Untitled 5	Comment
0.000000	0.018815	4.143200	0.077798	20.910481	0.000667	20.862121
1.000335	-3.012900	4.039900	-12.171000	20.886673	0.000664	20.860596
2.003707	-3.023700	4.034500	-12.196000	20.903778	0.000665	20.852099
2.999984	-3.007200	4.032200	-12.123000	20.917680	0.000663	20.854622
4.003223	-2.967000	4.028700	-11.952000	20.901265	0.000664	20.857172
4.999822	-3.019000	4.023500	-12.145000	20.923482	0.000661	20.860899
6.000037	-3.001900	4.021500	-12.071000	20.892895	0.000661	20.845009
7.001748	-2.983200	4.019000	-11.989000	20.909194	0.000661	20.856566
7.999896	-3.005600	4.016400	-12.070000	20.921225	0.000662	20.863857
9.003037	-3.009700	4.014300	-12.081000	20.912614	0.000660	20.865203
9.999738	-3.015800	4.012800	-12.101000	20.914394	0.000660	20.842802
11.000112	-3.001900	4.009800	-12.036000	20.906294	0.000656	20.855564
12.003935	-3.034500	4.009800	-12.166000	20.907844	0.000656	20.814915
12.999702	-3.011800	4.007800	-12.070000	20.911561	0.000656	20.844235
13.999660	-2.974100	4.006700	-11.915000	20.921312	0.000655	20.840712
15.001042	-3.013600	4.005800	-12.070000	20.911495	0.000656	20.840851
16.001851	-2.997100	4.003300	-11.998000	20.916696	0.000652	20.850319
17.002033	-3.005500	4.000400	-12.023000	20.912465	0.000654	20.857942
18.005522	-2.999500	4.000500	-11.998000	20.924562	0.000654	20.842065
19.005252	-3.006500	3.999800	-12.025000	20.912286	0.000651	20.847806
20.002794	-3.004600	3.998300	-12.013000	20.929288	0.000651	20.840154
21.003382	-2.977700	3.998200	-11.903000	20.919423	0.000652	20.863478
22.006166	-2.993200	3.996200	-11.960000	20.932633	0.000651	20.851085
23.004556	-3.001200	3.993300	-11.984000	20.930415	0.000648	20.847445
24.001867	-3.011100	3.992700	-12.020000	20.941717	0.000651	20.851636
25.001467	-3.015400	3.993400	-12.041000	20.936783	0.000650	20.835322
26.003088	-3.002100	3.991200	-11.981000	20.932093	0.000646	20.841537
27.002692	-2.995100	3.989700	-11.948000	20.931696	0.000646	20.851570
28.003827	-2.990700	3.989600	-11.931000	20.950236	0.000646	20.855888
29.002649	-3.018900	3.987400	-12.036000	20.929274	0.000649	20.859579
30.006027	-2.974600	3.988200	-11.861000	20.934770	0.000647	20.844688
31.002550	-3.012200	3.985800	-12.005000	20.935321	0.000646	20.854247
32.002539	-2.973900	3.987100	-11.856000	20.937294	0.000644	20.842470
33.005715	-2.977600	3.985900	-11.867000	20.941214	0.000643	20.849710
34.006995	-3.006400	3.982400	-11.972000	20.948902	0.000642	20.863088
35.003319	-2.982400	3.983400	-11.880000	20.933822	0.000644	20.827145
36.002655	-3.006000	3.983100	-11.972000	20.939113	0.000642	20.830066
37.004792	-2.992100	3.981400	-11.912000	20.945353	0.000641	20.844367
38.006463	-3.021200	3.979300	-12.021000	20.965367	0.000642	20.839254
39.005179	-2.995000	3.979400	-11.917000	20.951374	0.000641	20.848492
40.007196	-2.989200	3.980100	-11.897000	20.962982	0.000641	20.830705
41.006207	-3.004400	3.976500	-11.945000	20.950065	0.000642	20.843390
42.006418	-2.980000	3.978400	-11.854000	20.961224	0.000639	20.868774
43.007349	-3.000000	3.976300	-11.928000	20.958445	0.000638	20.816685
44.008244	-2.999200	3.976300	-11.924000	20.991106	0.000638	20.824694
45.006702	-3.023200	3.974500	-12.015000	20.968117	0.000640	20.814504
46.007301	-2.999700	3.974300	-11.920000	20.993972	0.000637	20.841311
47.007073	-3.018600	3.973900	-11.995000	20.978215	0.000637	20.841672
48.006875	-3.002600	3.973000	-11.928000	21.012257	0.000636	20.824986
49.008891	-3.030100	3.971500	-12.031000	20.995318	0.000636	20.825114
50.006216	-3.028400	3.970600	-12.023000	20.990114	0.000635	20.839349
51.009439	-2.989800	3.971600	-11.873000	20.996445	0.000635	20.825766
52.005998	-2.984600	3.972200	-11.855000	21.011998	0.000633	20.839425
53.007105	-3.024600	3.969300	-12.005000	21.007013	0.000634	20.832069
54.009093	-2.987100	3.970900	-11.861000	21.000041	0.000631	20.827466
55.008241	-3.001300	3.969100	-11.911000	21.019233	0.000633	20.811575
56.007983	-2.999600	3.969000	-11.904000	21.025921	0.000632	20.849083
57.007950	-2.981400	3.968200	-11.829000	21.009905	0.000631	20.832117
58.008358	-3.000900	3.966700	-11.902000	21.017118	0.000631	20.811831
59.011292	-3.002700	3.967700	-11.913000	21.020218	0.000630	20.818724
60.008507	-2.995800	3.966500	-11.881000	21.025969	0.000630	20.837752
61.008657	-2.995400	3.966000	-11.879000	21.042189	0.000632	20.834061
62.009860	-2.966600	3.966000	-11.765000	21.044238	0.000631	20.822835
63.009738	-2.992800	3.964500	-11.863000	21.037241	0.000631	20.829112
64.009999	-2.980200	3.965200	-11.815000	21.056228	0.000631	20.843361
65.010211	-2.997300	3.963500	-11.878000	21.030655	0.000628	20.819680
66.010999	-3.008400	3.962500	-11.919000	21.045475	0.000631	20.815537
67.011921	-2.988800	3.963000	-11.844000	21.061709	0.000630	20.827033
68.012064	-2.988400	3.961400	-11.837000	21.028281	0.000629	20.811616
69.013131	-3.000900	3.962800	-11.891000	21.053931	0.000628	20.859081
70.013143	-2.996000	3.961900	-11.869000	21.070020	0.000627	20.813535
71.011526	-3.000200	3.962000	-11.885000	21.075771	0.000624	20.836356
72.012649	-3.010100	3.960300	-11.920000	21.055182	0.000626	20.812444
73.012383	-3.014900	3.959800	-11.937000	21.074640	0.000625	20.827165
74.016262	-2.998000	3.957900	-11.864000	21.089580	0.000625	20.833099
75.012394	-3.012900	3.960000	-11.928000	21.094780	0.000625	20.839248
76.015701	-3.007100	3.958800	-11.903000	21.082148	0.000624	20.837045
77.013470	-3.009100	3.958700	-11.911000	21.096829	0.000625	20.833238
78.013589	-2.991300	3.957900	-11.839000	21.085157	0.000623	20.819666
79.015990	-2.999000	3.958000	-11.868000	21.080504	0.000623	20.830659
80.016031	-2.984900	3.957400	-11.811000	21.109624	0.000624	20.812846
81.013053	-3.003400	3.957100	-11.884000	21.100822	0.000623	20.836284
82.012897	-3.000800	3.958400	-11.878000	21.100757	0.000624	20.836692
83.013813	-2.994800	3.956700	-11.849000	21.107521	0.000624	20.834923
84.013722	-2.993400	3.956100	-11.841000	21.110722	0.000621	20.829117
85.013660	-3.013400	3.955400	-11.918000	21.118766	0.000620	20.833370
86.011863	-3.000800	3.954000	-11.864000	21.126055	0.000622	20.829756
87.013473	-3.012200	3.954300	-11.910000	21.121891	0.000621	20.838392
88.013375	-3.010000	3.953100	-11.897000	21.130974	0.000620	20.822348
89.013204	-3.018900	3.953800	-11.936000	21.121454	0.000619	20.833688
90.017607	-3.007200	3.954000	-11.889000	21.137582	0.000621	20.839388
91.014527	-3.010800	3.953800	-11.902000	21.148101	0.000621	20.835212
92.014310	-3.011500	3.952500	-11.902000	21.142912	0.000621	20.837134
93.014527	-2.995500	3.954000	-11.843000	21.150610	0.000619	20.817334
94.016721	-2.997600	3.952700	-11.847000	21.139722	0.000619	20.843900
95.016994	-3.004000	3.951600	-11.869000	21.156528	0.000619	20.840796
96.014822	-2.987500	3.952100	-11.805000	21.153749	0.000620	20.843707
97.012930	-2.998400	3.949800	-11.843000	21.150519	0.000619	20.847588
98.014677	-2.993600	3.951600	-11.828000	21.168389	0.000619	20.849342
99.014777	-2.992200	3.949900	-11.818000	21.143062	0.000619	20.845345
100.016947	-2.990600	3.950300	-11.813000	21.160842	0.000618	20.832784
101.015961	-2.993700	3.950500	-11.825000	21.163095	0.000619	20.834564
102.020959	-2.984500	3.950500	-11.789000	21.174190	0.000618	20.825748
103.016924	-2.985400	3.949500	-11.790000	21.175419	0.000618	20.841676
104.016261	-2.997900	3.949100	-11.838000	21.181672	0.000620	20.848879
105.020119	-3.006500	3.947100	-11.865000	21.181837	0.000616	20.845250
106.017260	-2.996700	3.947700	-11.830000	21.170038	0.000617	20.842457
107.017244	-2.989200	3.947900	-11.800000	21.187791	0.000618	20.850732
108.017307	-2.990500	3.947700	-11.804000	21.179708	0.000616	20.830319
109.016990	-3.021600	3.945800	-11.922000	21.214936	0.000617	20.851808
110.020895	-2.988000	3.946600	-11.791000	21.200487	0.000615	20.870069
111.017510	-3.003200	3.945500	-11.847000	21.217102	0.000617	20.844492
112.018552	-2.985800	3.947400	-11.785000	21.190249	0.000615	20.840389
113.018608	-3.003000	3.944900	-11.846000	21.208643	0.000616	20.846936
114.019249	-2.987500	3.947200	-11.790000	21.213230	0.000616	20.837300
115.020030	-3.008000	3.942600	-11.858000	21.219188	0.000615	20.847527
116.019506	-3.003600	3.944900	-11.849000	21.206234	0.000615	20.854008
117.019835	-3.003800	3.944700	-11.848000	21.236313	0.000614	20.848537
118.019953	-3.012900	3.944600	-11.884000	21.247816	0.000613	20.834915
119.017975	-3.016900	3.943700	-11.897000	21.240473	0.000614	20.847958
120.023202	-2.989900	3.944600	-11.792000	21.249672	0.000612	20.842936
121.019034	-3.000400	3.943200	-11.829000	21.236489	0.000613	20.844446
122.020350	-3.007100	3.942500	-11.854000	21.240984	0.000613	20.850839
123.020097	-3.011700	3.943200	-11.875000	21.243584	0.000613	20.851069
124.020606	-3.003500	3.942800	-11.840000	21.244032	0.000613	20.846777
125.022435	-3.020100	3.943200	-11.908000	21.244288	0.000612	20.858885
126.021436	-3.005100	3.941600	-11.845000	21.226146	0.000613	20.872030
127.022691	-3.029300	3.941200	-11.937000	21.258234	0.000611	20.857664
128.022359	-3.010000	3.941800	-11.864000	21.278986	0.000613	20.861829
129.024476	-3.014200	3.941300	-11.877000	21.244296	0.000611	20.859842
130.025682	-2.976400	3.941300	-11.730000	21.258551	0.000610	20.878369
131.024196	-3.018200	3.939600	-11.889000	21.250403	0.000613	20.868322
132.026354	-3.001200	3.940100	-11.823000	21.258690	0.000610	20.859069
133.025532	-2.987900	3.940700	-11.774000	21.284835	0.000609	20.858672
134.026696	-2.986500	3.941400	-11.770000	21.269705	0.000612	20.868191
135.030179	-3.004300	3.939900	-11.836000	21.272637	0.000611	20.864012
136.027322	-2.990500	3.939700	-11.780000	21.299113	0.000611	20.852567
137.031674	-2.984600	3.939400	-11.757000	21.292693	0.000611	20.864636
138.028306	-2.983400	3.940100	-11.755000	21.304465	0.000611	20.871197
139.027928	-3.000000	3.938400	-11.815000	21.301607	0.000608	20.856485
140.029797	-2.992100	3.938800	-11.784000	21.295920	0.000611	20.875924
141.033360	-2.993400	3.938000	-11.788000	21.296842	0.000610	20.871631
142.028612	-2.978100	3.938300	-11.728000	21.299643	0.000610	20.860684
143.030163	-3.011500	3.937700	-11.857000	21.304612	0.000610	20.871819
144.030691	-2.996900	3.937500	-11.798000	21.329232	0.000610	20.859940
145.030585	-3.014400	3.937600	-11.868000	21.314346	0.000609	20.875867
146.031474	-2.991900	3.937300	-11.779000	21.313603	0.000609	20.857106
147.029899	-2.983200	3.936000	-11.740000	21.319174	0.000608	20.884489
148.030364	-2.991300	3.938700	-11.781000	21.333658	0.000608	20.868162
149.030717	-2.976800	3.936400	-11.717000	21.328919	0.000608	20.864369
150.030123	-2.987700	3.935400	-11.757000	21.353371	0.000609	20.865124
151.029907	-3.020100	3.935200	-11.884000	21.348821	0.000607	20.863417
152.029654	-3.001600	3.936400	-11.814000	21.336973	0.000610	20.877167
153.031074	-2.981000	3.935100	-11.729000	21.350499	0.000609	20.872681
154.033172	-2.997300	3.936900	-11.799000	21.354622	0.000609	20.878229
155.031732	-2.998000	3.935900	-11.799000	21.358490	0.000609	20.872616
156.034779	-3.018800	3.934400	-11.876000	21.365508	0.000605	20.869680
157.031720	-3.001500	3.934600	-11.809000	21.366212	0.000608	20.878919
158.033218	-2.985900	3.934300	-11.746000	21.368593	0.000609	20.870396
159.033784	-3.020200	3.934200	-11.881000	21.384680	0.000607	20.890283
160.032682	-3.016500	3.934100	-11.866000	21.386474	0.000607	20.895870
161.036711	-3.012600	3.934300	-11.851000	21.395169	0.000608	20.882760
162.032820	-3.003300	3.934600	-11.817000	21.383781	0.000607	20.895073
163.035410	-2.993100	3.934500	-11.775000	21.421423	0.000608	20.886269
164.034688	-3.002900	3.933900	-11.812000	21.389275	0.000608	20.867855
165.035376	-3.006200	3.934200	-11.826000	21.400634	0.000605	20.886331
166.035062	-2.991300	3.933800	-11.764000	21.427224	0.000609	20.887331
167.035170	-3.001200	3.932900	-11.802000	21.392961	0.000608	20.885292
168.035500	-3.020600	3.931600	-11.874000	21.402272	0.000607	20.878487
169.035824	-3.020500	3.932700	-11.878000	21.411545	0.000609	20.880653
170.034603	-3.008000	3.932700	-11.828000	21.400453	0.000608	20.887098
171.036720	-3.001200	3.931400	-11.797000	21.420266	0.000607	20.890326
172.037454	-3.014700	3.932200	-11.853000	21.407726	0.000608	20.886788
173.035939	-2.996700	3.932000	-11.781000	21.422417	0.000606	20.890581
174.036862	-2.991000	3.931900	-11.759000	21.435774	0.000607	20.906315
175.037131	-2.999900	3.930200	-11.789000	21.443407	0.000607	20.903995
176.036155	-3.001000	3.931000	-11.796000	21.433980	0.000608	20.889823
177.038096	-2.995900	3.930100	-11.773000	21.464320	0.000608	20.896946
178.036803	-3.004300	3.928400	-11.801000	21.466624	0.000608	20.895459
179.038092	-2.985200	3.929600	-11.729000	21.463705	0.000607	20.903916
180.035226	-3.004700	3.929500	-11.806000	21.468585	0.000608	20.896472
181.035847	-3.018300	3.929000	-11.858000	21.479226	0.000608	20.874404
182.038414	-3.011000	3.928400	-11.828000	21.491663	0.000607	20.903442
183.037824	-2.993100	3.929100	-11.759000	21.495119	0.000607	20.903581
184.039539	-3.020600	3.928600	-11.866000	21.491521	0.000606	20.898559
185.038677	-2.999700	3.929700	-11.786000	21.500897	0.000607	20.897508
186.037946	-3.016200	3.927900	-11.846000	21.493249	0.000607	20.915933
187.041742	-2.999800	3.928600	-11.784000	21.488460	0.000607	20.889332
188.038084	-3.005300	3.928400	-11.805000	21.495170	0.000607	20.908847
189.039476	-2.986300	3.929100	-11.732000	21.490250	0.000608	20.897761
190.040075	-3.006600	3.928000	-11.809000	21.495528	0.000608	20.903990
191.039334	-2.995600	3.928300	-11.766000	21.505811	0.000609	20.901951
192.041611	-2.983900	3.929600	-11.724000	21.505312	0.000608	20.896711
193.037869	-2.982600	3.929500	-11.719000	21.510036	0.000607	20.909498
194.042010	-2.998600	3.927500	-11.776000	21.513765	0.000605	20.887152
195.042223	-3.008000	3.926900	-11.811000	21.513379	0.000607	20.896248
196.042831	-2.990400	3.926300	-11.740000	21.519834	0.000607	20.914085
197.042396	-3.019100	3.926500	-11.854000	21.504375	0.000607	20.884869
198.042900	-3.003900	3.927200	-11.795000	21.529592	0.000607	20.899195
199.041479	-2.983400	3.928300	-11.719000	21.510306	0.000608	20.901233
200.041842	-3.011200	3.926100	-11.822000	21.543833	0.000609	20.897324
201.042516	-2.995600	3.926900	-11.763000	21.531051	0.000608	20.921515
202.042414	-2.996700	3.925700	-11.764000	21.562810	0.000608	20.907303
203.043569	-3.005300	3.926400	-11.799000	21.557240	0.000606	20.919272
204.040987	-2.991200	3.926600	-11.744000	21.543498	0.000607	20.909790
205.043234	-3.008600	3.926100	-11.811000	21.551386	0.000610	20.918631
206.042999	-3.007400	3.926200	-11.806000	21.550836	0.000607	20.901486
207.041659	-3.002500	3.924800	-11.783000	21.576767	0.000608	20.912260
208.045352	-3.013600	3.924900	-11.827000	21.573617	0.000608	20.916694
209.045939	-3.002700	3.923700	-11.780000	21.578713	0.000610	20.937913
210.044118	-3.006500	3.923400	-11.794000	21.573206	0.000606	20.933825
211.043860	-3.003500	3.924700	-11.787000	21.594375	0.000607	20.917078
212.045373	-3.011200	3.923900	-11.815000	21.573024	0.000608	20.909464
213.045446	-2.971700	3.925100	-11.664000	21.577726	0.000608	20.916538
214.043056	-2.999800	3.925000	-11.773000	21.587778	0.000609	20.911425
215.043996	-3.021700	3.924300	-11.857000	21.571027	0.000607	20.915051
216.044732	-3.017300	3.922800	-11.836000	21.595961	0.000607	20.923406
217.045143	-2.978900	3.924500	-11.690000	21.617870	0.000607	20.922097
218.047133	-3.008200	3.924000	-11.803000	21.602271	0.000608	20.916919
219.046742	-2.996400	3.923000	-11.753000	21.602413	0.000608	20.937447
220.049427	-3.006900	3.921200	-11.790000	21.616869	0.000606	20.907346
221.046561	-2.980400	3.924800	-11.696000	21.610698	0.000607	20.932936
222.045875	-2.997100	3.922700	-11.755000	21.606201	0.000607	20.922747
223.052580	-3.016800	3.921600	-11.830000	21.625577	0.000608	20.922222
224.048451	-2.994000	3.922600	-11.744000	21.619301	0.000608	20.916891
225.048108	-2.992500	3.923800	-11.740000	21.634193	0.000607	20.927051
226.049009	-3.014400	3.920900	-11.819000	21.656156	0.000609	20.917737
227.049284	-3.016200	3.920800	-11.825000	21.638738	0.000609	20.931599
228.050096	-2.994300	3.922200	-11.743000	21.654039	0.000610	20.919412
229.053465	-3.007400	3.920900	-11.791000	21.652119	0.000608	20.922705
230.052394	-3.004500	3.920500	-11.778000	21.645959	0.000610	20.926498
231.052675	-3.022700	3.920500	-11.848000	21.653668	0.000609	20.936582
232.053390	-3.023200	3.920300	-11.851000	21.648008	0.000611	20.934237
233.053119	-3.002800	3.922500	-11.777000	21.655512	0.000609	20.923256
234.055757	-3.003800	3.922100	-11.781000	21.633972	0.000609	20.936312
235.053851	-3.008100	3.920600	-11.792000	21.644126	0.000609	20.946473
236.055111	-3.001000	3.920100	-11.763000	21.657226	0.000610	20.936349
237.053859	-2.997600	3.921000	-11.753000	21.656599	0.000608	20.952789
238.054465	-3.012000	3.919300	-11.804000	21.676484	0.000608	20.937604
239.054293	-2.981200	3.921500	-11.689000	21.668929	0.000610	20.927199
240.054355	-2.996100	3.920300	-11.744000	21.675843	0.000609	20.968252
241.054808	-2.992300	3.919200	-11.727000	21.673718	0.000610	20.937681
242.054425	-2.998800	3.918900	-11.751000	21.693322	0.000612	20.939282
243.056095	-2.986200	3.917700	-11.698000	21.681273	0.000610	20.953774
244.059998	-2.994700	3.919900	-11.737000	21.672180	0.000611	20.937564
245.055213	-3.014200	3.919400	-11.813000	21.685407	0.000610	20.936102
246.054844	-2.978500	3.919200	-11.672000	21.706407	0.000609	20.954745
247.055227	-2.995300	3.919300	-11.738000	21.684882	0.000611	20.944111
248.055812	-3.015400	3.918900	-11.816000	21.715190	0.000610	20.972068
249.055660	-2.982900	3.919300	-11.690000	21.705022	0.000610	20.967583
250.059869	-2.987300	3.919500	-11.708000	21.712730	0.000610	20.941162
251.057000	-3.011300	3.917200	-11.794000	21.694650	0.000612	20.974271
252.057475	-2.997000	3.917500	-11.740000	21.709465	0.000611	20.939790
253.057915	-2.988600	3.918100	-11.708000	21.692471	0.000612	20.954550
254.057342	-2.987700	3.917900	-11.706000	21.696211	0.000610	20.945017
255.059575	-2.994900	3.917600	-11.732000	21.715917	0.000612	20.939135
256.056892	-3.007900	3.917000	-11.781000	21.744598	0.000609	20.961673
257.058039	-3.017300	3.916400	-11.815000	21.729900	0.000613	20.964032
258.058402	-3.009000	3.917600	-11.787000	21.737455	0.000611	20.952154
259.058778	-2.995900	3.916500	-11.732000	21.742524	0.000612	20.948693
260.061953	-3.005000	3.916800	-11.769000	21.742510	0.000614	20.961006
261.059308	-2.987200	3.918600	-11.703000	21.756275	0.000611	20.954868
262.061150	-2.999700	3.917000	-11.748000	21.761563	0.000612	20.944041
263.061203	-2.995100	3.915900	-11.728000	21.775032	0.000613	20.939978
264.061720	-3.012400	3.915000	-11.792000	21.773560	0.000614	20.960313
265.063798	-3.000700	3.917500	-11.754000	21.762420	0.000614	20.961017
266.061625	-2.995100	3.915900	-11.728000	21.785608	0.000612	20.980429
267.062897	-2.999800	3.915900	-11.746000	21.784916	0.000615	20.979736
268.062823	-3.002500	3.915100	-11.753000	21.785197	0.000615	20.966743
269.062823	-2.997900	3.914200	-11.733000	21.788502	0.000613	20.963413
270.066825	-3.012800	3.914300	-11.792000	21.788156	0.000613	20.965911
271.064374	-3.015200	3.913800	-11.799000	21.807349	0.000616	20.960940
272.063163	-2.995100	3.915400	-11.726000	21.803225	0.000616	20.982413
273.063676	-2.975800	3.915100	-11.650000	21.807911	0.000615	20.971459
274.064110	-3.007400	3.915300	-11.774000	21.782264	0.000616	20.973290
275.063964	-2.991700	3.915200	-11.712000	21.812660	0.000614	20.995648
276.064363	-3.013100	3.912900	-11.790000	21.812646	0.000617	20.979041
277.063641	-3.008800	3.914800	-11.778000	21.811097	0.000615	20.978914
278.065071	-2.986700	3.913800	-11.689000	21.815962	0.000617	20.970982
279.066280	-3.006300	3.912900	-11.763000	21.798729	0.000617	20.988344
280.066730	-2.997400	3.915000	-11.734000	21.825091	0.000617	20.973480
281.065356	-2.990600	3.912100	-11.699000	21.836971	0.000617	20.995799
282.066946	-3.014300	3.912500	-11.791000	21.824872	0.000617	20.950980
283.065815	-2.995900	3.912300	-11.721000	21.832143	0.000617	20.986227
284.065668	-2.996700	3.912700	-11.724000	21.845793	0.000617	20.969546
285.068757	-2.992900	3.913800	-11.712000	21.842015	0.000619	20.978091
286.066652	-2.997500	3.912100	-11.724000	21.862960	0.000620	20.970608
287.069180	-3.012800	3.912000	-11.785000	21.859182	0.000618	20.989108
288.066956	-2.998100	3.912400	-11.729000	21.863894	0.000618	20.992401
289.066658	-2.994100	3.913600	-11.716000	21.889449	0.000619	20.976257
290.071655	-3.004300	3.912700	-11.754000	21.880397	0.000619	20.991376
291.066922	-2.990500	3.911900	-11.698000	21.849155	0.000619	20.967221
292.066662	-2.996900	3.910600	-11.719000	21.854020	0.000619	20.995794
293.066880	-3.002400	3.911600	-11.743000	21.858476	0.000620	20.985083
294.067947	-3.002500	3.911800	-11.745000	21.848080	0.000619	21.005968
295.066972	-2.997600	3.910400	-11.721000	21.850627	0.000619	20.982917
296.067284	-2.996900	3.911500	-11.721000	21.863199	0.000620	20.989336
297.068344	-3.000900	3.909900	-11.732000	21.872353	0.000619	20.990437
298.070529	-3.008100	3.910900	-11.764000	21.877397	0.000621	20.993588
299.070169	-2.985600	3.910000	-11.673000	21.859574	0.000621	20.993767
300.071608	-2.996900	3.910100	-11.717000	21.872634	0.000622	21.003992
301.071639	-2.983000	3.910900	-11.665000	21.864606	0.000621	20.990744
302.074406	-2.995800	3.910500	-11.715000	21.901351	0.000621	20.996702
303.072577	-3.007300	3.910500	-11.758000	21.894680	0.000621	20.965848
304.071725	-2.986000	3.910000	-11.674000	21.907930	0.000623	20.995701
305.075539	-3.001000	3.911600	-11.739000	21.899134	0.000623	20.985950
306.075130	-2.990000	3.910600	-11.692000	21.907967	0.000624	20.994790
307.073201	-2.988900	3.909400	-11.684000	21.916161	0.000622	20.976917
308.074493	-3.016400	3.907500	-11.785000	21.926262	0.000623	20.987974
309.074166	-2.980800	3.909700	-11.653000	21.906878	0.000624	20.995596
310.075285	-2.987200	3.909000	-11.676000	21.914726	0.000625	20.974532
311.079922	-3.004300	3.908700	-11.742000	21.923329	0.000625	20.987409
312.076689	-2.980900	3.909800	-11.654000	21.926875	0.000624	20.968676
313.076480	-2.986900	3.908100	-11.672000	21.934658	0.000626	20.977414
314.077148	-2.959100	3.909300	-11.567000	21.921880	0.000623	20.968418
315.076062	-2.993400	3.908900	-11.700000	21.928614	0.000625	20.972787
316.081392	-3.001300	3.909500	-11.733000	21.909987	0.000624	20.971685
317.078310	-3.002800	3.907900	-11.734000	21.927590	0.000626	20.976029
318.077996	-3.024900	3.907200	-11.818000	21.963332	0.000625	20.954911
319.076784	-3.009400	3.908000	-11.760000	21.934477	0.000626	20.972966
320.076880	-3.012000	3.908000	-11.770000	21.945434	0.000627	20.975399
321.080949	-3.012300	3.906000	-11.765000	21.955228	0.000626	20.970505
322.079405	-3.007300	3.907200	-11.750000	21.936818	0.000626	20.979101
323.079891	-2.994300	3.907800	-11.699000	21.938763	0.000626	20.966826
324.079134	-3.008600	3.907500	-11.756000	21.931542	0.000628	20.977614
325.078930	-2.991300	3.907400	-11.688000	21.925500	0.000627	20.959241
326.081326	-3.000400	3.905700	-11.718000	21.948555	0.000626	20.970463
327.079668	-2.983100	3.907000	-11.654000	21.934691	0.000628	20.970809
328.079341	-3.012300	3.905700	-11.763000	21.945021	0.000628	20.960763
329.078579	-2.967600	3.906800	-11.592000	21.955916	0.000628	20.966926
330.078312	-2.980900	3.906300	-11.642000	21.947299	0.000627	20.951190
331.081794	-3.005100	3.906300	-11.738000	21.973671	0.000628	20.975215
332.079528	-3.011200	3.906800	-11.763000	21.974874	0.000628	20.972626
333.078991	-2.994200	3.906600	-11.696000	21.981721	0.000627	20.962887
334.079879	-2.991000	3.905200	-11.679000	21.986444	0.000629	20.969036
335.081161	-2.992900	3.905400	-11.687000	21.977226	0.000630	20.960284
336.084828	-3.002200	3.906400	-11.727000	21.998694	0.000629	20.941948
337.084845	-3.000000	3.905100	-11.714000	21.971247	0.000628	20.960937
338.083191	-3.005300	3.904500	-11.733000	21.980681	0.000629	20.955208
339.082770	-3.000800	3.905100	-11.717000	21.983728	0.000630	20.944035
340.082572	-2.998700	3.905500	-11.710000	21.976277	0.000630	20.969763
341.084942	-3.020500	3.903400	-11.790000	21.974623	0.000630	20.969531
342.086752	-3.020800	3.904400	-11.792000	21.988910	0.000631	20.962496
343.082854	-2.998500	3.905000	-11.708000	22.004963	0.000630	20.933526
344.083595	-2.997200	3.903500	-11.698000	22.010032	0.000632	20.962304
345.083176	-3.005400	3.903500	-11.730000	21.994452	0.000631	20.959036
346.083359	-3.018400	3.905100	-11.786000	22.010838	0.000633	20.966429
347.085859	-2.996900	3.903400	-11.697000	21.974250	0.000632	20.956357
348.083982	-2.999700	3.902800	-11.706000	21.976298	0.000633	20.938969
349.086124	-3.001500	3.902500	-11.713000	21.986398	0.000633	20.968515
350.085635	-2.978300	3.903900	-11.626000	21.966541	0.000631	20.939159
351.084322	-3.002200	3.902700	-11.715000	21.986614	0.000635	20.938864
352.085583	-3.005000	3.903200	-11.728000	21.970830	0.000632	20.960045
353.087857	-3.007000	3.902900	-11.735000	21.996496	0.000634	20.935480
354.086140	-3.009700	3.903900	-11.749000	22.000259	0.000633	20.953470
355.086577	-2.981500	3.903300	-11.636000	21.997736	0.000634	20.941936
356.087673	-3.010400	3.901700	-11.745000	22.002858	0.000634	20.947063
357.086507	-2.988700	3.901800	-11.661000	22.008156	0.000636	20.944781
358.089621	-2.983900	3.903000	-11.646000	21.992461	0.000634	20.943294
359.085021	-3.007400	3.902000	-11.735000	22.029329	0.000637	20.945113
360.086219	-3.002500	3.901600	-11.712000	22.007975	0.000635	20.952659
361.088743	-3.010600	3.901700	-11.745000	22.008602	0.000636	20.948072
362.086597	-3.022400	3.899300	-11.785000	22.014402	0.000637	20.928276
363.091171	-3.001300	3.899800	-11.703000	22.006605	0.000638	20.924739
364.086298	-3.012200	3.901400	-11.751000	22.008512	0.000638	20.943240
365.086852	-2.999000	3.900700	-11.696000	22.026868	0.000638	20.937909
366.087194	-3.018800	3.899600	-11.772000	22.010009	0.000637	20.939050
367.086697	-2.989700	3.901500	-11.663000	22.031860	0.000637	20.945750
368.085745	-3.000100	3.899800	-11.699000	22.049398	0.000639	20.943394
369.086217	-3.013300	3.899700	-11.750000	22.034035	0.000638	20.929438
370.085686	-2.990800	3.900600	-11.665000	22.026610	0.000640	20.942866
371.088952	-2.990800	3.901700	-11.668000	22.033957	0.000640	20.933626
372.086984	-3.039300	3.898700	-11.848000	22.020042	0.000640	20.934870
373.088851	-3.002700	3.900500	-11.710000	22.036952	0.000640	20.940417
374.085755	-2.991300	3.899300	-11.662000	22.029487	0.000639	20.930575
375.086806	-2.999300	3.900300	-11.697000	22.023599	0.000639	20.921837
376.087586	-3.001700	3.899600	-11.704000	22.061298	0.000642	20.949142
377.086759	-2.996600	3.899900	-11.685000	22.040456	0.000640	20.943450
378.085846	-2.990400	3.899300	-11.660000	22.043708	0.000642	20.941491
379.086930	-3.021300	3.899000	-11.780000	22.074941	0.000641	20.953316
380.086459	-3.002500	3.899000	-11.705000	22.063611	0.000641	20.936286
381.088222	-2.992100	3.898600	-11.664000	22.050553	0.000642	20.922741
382.091088	-2.996100	3.899900	-11.684000	22.053010	0.000641	20.928519
383.089612	-3.012400	3.898000	-11.741000	22.036855	0.000642	20.944113
384.089313	-2.988200	3.899100	-11.650000	22.026574	0.000644	20.930030
385.089302	-3.007200	3.897600	-11.719000	22.049001	0.000644	20.935884
386.089366	-3.012800	3.896900	-11.740000	22.071556	0.000643	20.939972
387.092079	-3.005600	3.899700	-11.720000	22.070057	0.000645	20.924722
388.089790	-2.990600	3.897600	-11.656000	22.085610	0.000645	20.936024
389.092250	-3.010600	3.896600	-11.730000	22.086543	0.000647	20.935536
390.090574	-2.992500	3.898100	-11.664000	22.093594	0.000645	20.928371
391.088629	-2.980700	3.898000	-11.618000	22.086413	0.000646	20.944414
392.092951	-3.006700	3.898600	-11.721000	22.081907	0.000646	20.927576
393.091905	-3.017000	3.897100	-11.755000	22.108620	0.000645	20.922078
394.091588	-2.995800	3.896700	-11.673000	22.089687	0.000647	20.919719
395.091397	-2.989200	3.898400	-11.652000	22.103485	0.000646	20.922153
396.090566	-2.999500	3.895500	-11.684000	22.071253	0.000646	20.924024
397.090913	-2.996600	3.897100	-11.678000	22.084924	0.000647	20.917321
398.092678	-2.975000	3.896300	-11.590000	22.093038	0.000649	20.924496
399.095226	-3.001900	3.897100	-11.698000	22.082630	0.000647	20.933990
400.101193	-2.997000	3.895900	-11.675000	22.098016	0.000649	20.916678
401.096994	-2.999500	3.895600	-11.684000	22.111877	0.000648	20.932923
402.096442	-3.000400	3.895800	-11.688000	22.093162	0.000649	20.926516
403.099105	-3.010000	3.895100	-11.723000	22.109226	0.000651	20.913676
404.096884	-3.010400	3.895200	-11.725000	22.099893	0.000651	20.910971
405.096410	-2.986500	3.897300	-11.639000	22.105948	0.000651	20.936470
406.098727	-2.999100	3.895100	-11.681000	22.088064	0.000649	20.905294
407.099824	-2.992800	3.893400	-11.651000	22.071153	0.000652	20.908752
408.098164	-2.999600	3.894200	-11.681000	22.102283	0.000651	20.924742
409.099199	-3.020900	3.894900	-11.765000	22.100542	0.000652	20.909724
410.099064	-3.008100	3.894000	-11.712000	22.098211	0.000652	20.912606
411.099152	-2.983100	3.896400	-11.622000	22.097134	0.000654	20.912951
412.103952	-2.972200	3.895600	-11.578000	22.100615	0.000652	20.919279
413.101146	-3.011600	3.894300	-11.727000	22.126881	0.000653	20.908593
414.103703	-2.992600	3.894500	-11.653000	22.161081	0.000652	20.895419
415.101753	-3.027900	3.891900	-11.782000	22.122668	0.000655	20.924288
416.103612	-3.025400	3.892600	-11.776000	22.118418	0.000656	20.922404
417.105768	-3.005200	3.894500	-11.702000	22.115832	0.000654	20.933564
418.106653	-3.008800	3.894000	-11.715000	22.108036	0.000655	20.916278
419.103260	-3.020700	3.893400	-11.759000	22.114562	0.000655	20.930397
420.106533	-3.010800	3.893100	-11.721000	22.129397	0.000656	20.931498
421.106995	-3.001600	3.892900	-11.684000	22.141672	0.000655	20.906806
422.106627	-3.016200	3.892800	-11.740000	22.175886	0.000656	20.915930
423.109022	-3.022100	3.891600	-11.760000	22.160231	0.000658	20.930600
424.106973	-2.986300	3.891900	-11.622000	22.165542	0.000657	20.919324
425.109567	-3.010800	3.891500	-11.716000	22.162074	0.000658	20.923437
426.106190	-3.007500	3.891900	-11.703000	22.175295	0.000658	20.917234
427.108294	-3.015000	3.891700	-11.732000	22.146790	0.000658	20.911455
428.108782	-3.005400	3.891000	-11.694000	22.158449	0.000658	20.901318
429.107648	-3.011200	3.892600	-11.721000	22.161790	0.000657	20.893758
430.107803	-3.008000	3.892500	-11.708000	22.176304	0.000658	20.913977
431.108857	-3.008000	3.892200	-11.707000	22.171977	0.000662	20.893052
432.109310	-3.000700	3.890500	-11.673000	22.159970	0.000659	20.914693
433.112737	-2.992600	3.892000	-11.645000	22.173818	0.000662	20.885413
434.111221	-3.005100	3.889800	-11.689000	22.192711	0.000661	20.921394
435.111806	-2.998900	3.890500	-11.667000	22.198918	0.000661	20.905326
436.110551	-3.005800	3.890400	-11.693000	22.183481	0.000660	20.933489
437.111393	-3.001200	3.889400	-11.671000	22.192249	0.000662	20.902916
438.114002	-2.987000	3.890700	-11.621000	22.186374	0.000662	20.922636
439.119189	-2.992900	3.889600	-11.640000	22.187781	0.000663	20.906028
440.113740	-2.997600	3.890300	-11.660000	22.209194	0.000663	20.914191
441.117467	-3.000400	3.890000	-11.671000	22.206787	0.000663	20.907988
442.115639	-3.013800	3.889100	-11.720000	22.210102	0.000664	20.910833
443.116041	-3.008700	3.890100	-11.703000	22.215502	0.000666	20.898697
444.121140	-2.985500	3.890300	-11.613000	22.239923	0.000664	20.887113
445.117249	-3.016000	3.889300	-11.729000	22.251723	0.000665	20.906039
446.118451	-3.005600	3.888600	-11.687000	22.255177	0.000666	20.880102
447.118991	-2.987100	3.889500	-11.616000	22.261756	0.000665	20.906602
448.122552	-3.002500	3.888600	-11.674000	22.277497	0.000666	20.901975
449.117734	-3.003900	3.887300	-11.675000	22.289565	0.000666	20.877077
450.118203	-3.020100	3.888700	-11.743000	22.276996	0.000666	20.901000
451.118634	-2.999200	3.888700	-11.662000	22.298677	0.000667	20.886674
452.118108	-3.012000	3.888100	-11.710000	22.291254	0.000667	20.883034
453.118362	-2.996000	3.887500	-11.646000	22.329071	0.000668	20.895297
454.122645	-2.985700	3.887600	-11.606000	22.288910	0.000670	20.908660
455.118819	-3.004200	3.887000	-11.676000	22.290433	0.000670	20.889324
456.118422	-2.991400	3.888800	-11.632000	22.272656	0.000669	20.896654
457.120047	-3.006800	3.889000	-11.693000	22.294438	0.000670	20.884800
458.119075	-3.003500	3.887700	-11.676000	22.261635	0.000670	20.887042
459.125008	-2.992400	3.885500	-11.626000	22.274087	0.000671	20.872959
460.121687	-2.989300	3.886200	-11.616000	22.276826	0.000671	20.887080
461.123639	-3.003200	3.886000	-11.670000	22.286437	0.000671	20.882953
462.124307	-2.993200	3.885800	-11.630000	22.289636	0.000673	20.893268
463.123046	-2.976500	3.887700	-11.571000	22.264884	0.000674	20.867063
464.124327	-2.987200	3.885000	-11.604000	22.299887	0.000673	20.881248
465.123240	-3.002800	3.885700	-11.667000	22.311853	0.000672	20.887065
466.124123	-2.996900	3.885900	-11.644000	22.315231	0.000674	20.884758
467.125301	-2.998900	3.885900	-11.653000	22.321348	0.000673	20.896572
468.125710	-3.001100	3.885700	-11.660000	22.335681	0.000674	20.877261
469.126268	-2.998300	3.886100	-11.650000	22.353176	0.000674	20.872020
470.129478	-3.021900	3.883900	-11.736000	22.368110	0.000676	20.869905
471.127546	-3.012700	3.884900	-11.702000	22.340236	0.000675	20.895571
472.128070	-2.999700	3.883000	-11.646000	22.337024	0.000677	20.899466
473.128305	-2.987400	3.885100	-11.605000	22.334784	0.000676	20.886793
474.130742	-2.999500	3.884500	-11.651000	22.313770	0.000677	20.885191
475.131455	-3.005200	3.884200	-11.672000	22.325504	0.000678	20.864700
476.128974	-3.002200	3.883300	-11.658000	22.303620	0.000679	20.890675
477.129448	-2.982600	3.883600	-11.582000	22.286598	0.000677	20.898760
478.127889	-2.994700	3.883200	-11.628000	22.314728	0.000679	20.875245
479.127952	-2.998400	3.882400	-11.639000	22.323750	0.000678	20.857254
480.130006	-2.996100	3.882300	-11.630000	22.330546	0.000678	20.870223
481.131583	-2.996400	3.882800	-11.633000	22.339773	0.000678	20.877091
482.136081	-2.978900	3.883600	-11.567000	22.339773	0.000680	20.869505
483.132913	-3.010100	3.882500	-11.685000	22.346133	0.000679	20.884881
484.133884	-3.025600	3.882300	-11.746000	22.339530	0.000682	20.863572
485.137432	-3.001800	3.882400	-11.652000	22.347259	0.000681	20.858510
486.134650	-3.002400	3.881800	-11.654000	22.322124	0.000682	20.867953
487.136375	-3.000800	3.882300	-11.649000	22.342856	0.000681	20.870695
488.137675	-2.985200	3.882400	-11.589000	22.343868	0.000681	20.870286
489.140580	-3.001600	3.880700	-11.648000	22.347706	0.000683	20.875077
490.141156	-3.030800	3.880400	-11.760000	22.343328	0.000682	20.865479
491.143901	-2.995700	3.883100	-11.632000	22.336175	0.000682	20.863531
492.140979	-3.000400	3.881200	-11.644000	22.311718	0.000684	20.855164
493.141612	-3.000400	3.880100	-11.641000	22.328585	0.000683	20.873474
494.142890	-3.013200	3.881000	-11.693000	22.346221	0.000684	20.867426
495.141778	-2.999900	3.879600	-11.638000	22.351506	0.000685	20.868926
496.147477	-2.985700	3.881300	-11.587000	22.354884	0.000686	20.870885
497.145333	-3.013100	3.881200	-11.694000	22.348472	0.000686	20.863992
498.144211	-3.004900	3.879100	-11.655000	22.356406	0.000684	20.879048
499.144403	-2.996600	3.881000	-11.629000	22.356228	0.000686	20.861326
500.146019	-2.995300	3.880600	-11.623000	22.362728	0.000687	20.874472
501.144801	-3.001600	3.879300	-11.643000	22.354256	0.000687	20.851765
502.145171	-2.980100	3.879200	-11.560000	22.345259	0.000685	20.853188
503.145268	-2.998300	3.879100	-11.630000	22.371993	0.000686	20.863363
504.147348	-2.981800	3.880000	-11.568000	22.388745	0.000689	20.862119
505.146888	-2.990300	3.879300	-11.599000	22.379556	0.000687	20.845806
506.146763	-2.998700	3.878100	-11.628000	22.374155	0.000688	20.848933
507.149906	-2.992500	3.876500	-11.599000	22.389857	0.000687	20.859915
508.146777	-2.945200	3.878800	-11.423000	22.394541	0.000690	20.853700
509.146445	-2.990900	3.877700	-11.597000	22.405815	0.000689	20.845075
510.148036	-3.004300	3.878500	-11.650000	22.405763	0.000690	20.870627
511.150111	-3.021600	3.877800	-11.716000	22.418420	0.000691	20.844896
512.146095	-3.018400	3.876500	-11.700000	22.427505	0.000690	20.861579
513.146000	-2.996900	3.877600	-11.620000	22.398149	0.000690	20.837873
514.147145	-3.001900	3.876300	-11.635000	22.421029	0.000689	20.843242
515.147552	-2.979000	3.877900	-11.551000	22.444269	0.000692	20.860824
516.152014	-2.991400	3.877500	-11.598000	22.447365	0.000691	20.853019
517.148778	-2.988400	3.877200	-11.585000	22.433059	0.000690	20.830159
518.147504	-3.006200	3.876000	-11.650000	22.439303	0.000693	20.852532
519.147906	-2.999500	3.875000	-11.622000	22.414874	0.000694	20.831388
520.149823	-2.990000	3.875600	-11.587000	22.444088	0.000692	20.855428
521.149213	-2.988600	3.875400	-11.581000	22.442642	0.000694	20.828851
522.147691	-3.016700	3.874900	-11.689000	22.441094	0.000692	20.846266
523.147933	-2.975100	3.875000	-11.528000	22.459815	0.000692	20.848892
524.149049	-2.999700	3.874900	-11.622000	22.429001	0.000694	20.855017
525.150498	-3.006100	3.875900	-11.650000	22.469540	0.000695	20.827812
526.150895	-2.983900	3.875400	-11.564000	22.461043	0.000695	20.853915
527.150979	-3.002100	3.875600	-11.633000	22.426109	0.000694	20.822250
528.151837	-2.988300	3.874200	-11.576000	22.446187	0.000694	20.838090
529.151634	-3.008500	3.873300	-11.652000	22.420119	0.000695	20.839011
530.153425	-2.987600	3.873700	-11.572000	22.447529	0.000695	20.845124
531.156878	-3.011400	3.872100	-11.659000	22.432775	0.000695	20.843150
532.152627	-3.006400	3.872600	-11.641000	22.440260	0.000697	20.840689
533.154731	-3.016000	3.872600	-11.679000	22.432710	0.000696	20.820801
534.153492	-3.002400	3.872900	-11.627000	22.445327	0.000697	20.851453
535.154330	-2.986000	3.872400	-11.561000	22.438738	0.000698	20.836794
536.154891	-3.007400	3.873100	-11.646000	22.432070	0.000697	20.852401
537.153797	-2.999200	3.872400	-11.613000	22.432646	0.000697	20.846814
538.155367	-3.021300	3.870000	-11.691000	22.420681	0.000699	20.841945
539.153915	-3.031100	3.871400	-11.734000	22.411927	0.000699	20.834601
540.154500	-2.999500	3.869700	-11.606000	22.421742	0.000700	20.861025
541.157100	-2.997000	3.871100	-11.600000	22.434808	0.000699	20.836177
542.159214	-2.991600	3.872400	-11.583000	22.430201	0.000701	20.832512
543.156945	-2.975200	3.871100	-11.516000	22.431275	0.000700	20.841174
544.157924	-3.001100	3.871000	-11.617000	22.441590	0.000701	20.846762
545.158432	-2.988300	3.871100	-11.568000	22.443828	0.000701	20.820555
546.159021	-2.977400	3.870600	-11.523000	22.447859	0.000701	20.823169
547.160891	-2.995200	3.870300	-11.591000	22.446669	0.000702	20.823874
548.158020	-2.997700	3.869200	-11.598000	22.463535	0.000702	20.817057
549.159091	-2.964800	3.870300	-11.474000	22.471737	0.000704	20.852297
550.159921	-2.990200	3.870900	-11.574000	22.433859	0.000704	20.811521
551.158427	-2.985300	3.869000	-11.549000	22.449484	0.000702	20.839495
552.161964	-3.009900	3.868000	-11.640000	22.466016	0.000705	20.805318
553.160085	-2.973600	3.869100	-11.504000	22.464506	0.000706	20.819926
554.160151	-2.981300	3.868000	-11.530000	22.458325	0.000703	20.836969
555.160791	-2.996400	3.867300	-11.587000	22.466579	0.000703	20.827691
556.159859	-3.000600	3.867800	-11.605000	22.471313	0.000704	20.845235
557.162719	-2.996900	3.866400	-11.586000	22.479989	0.000705	20.815043
558.161134	-2.985400	3.868000	-11.547000	22.484685	0.000704	20.822590
