Repository: ARTS-Laboratory/Dataset-battery-electro-thermal-characterization

# Data

## Notes
1. This data is for Hybrid Pulse Power Test performed on 5/16/2023
1. Clolumns in the data text files are: time, Current, Voltage, Power, Battery Temp, and Chamber Temp

# Notes from Austin, delete when addressed. 
1. Update the LabVIEW code so the time and and dates automatically fill up. 
1. Update the LabVIEW code so there is a comment at the top of the LVM file that tells us the measured parameters in the LVM file.   
1. Why does the time go backwards in a few spots? This messes up the data.

File: BatteryData/Samsung 30Q 3000mah/HPPC test data 20C/10%SoCsteps_5_16_23.txt (part 66 of 75)
Date	1903/12/31
Time	19:00:00
***End_of_Header***	
42715.679060	0.002083	3.516200	0.007341	20.403700	20.214602
42716.682717	0.006360	3.515400	0.022476	20.402121	20.228566
42717.680880	-0.001589	3.516800	-0.005556	20.420031	20.243518
42718.680180	-0.001737	3.515400	-0.006054	20.421782	20.236017
42719.681771	0.004573	3.516600	0.016132	20.418525	20.244603
42720.692401	0.000528	3.515100	0.001847	20.403133	20.265846
42721.681373	0.001022	3.516700	0.003577	20.416726	20.249834
42722.678464	0.002113	3.515600	0.007539	20.418970	20.260591
42723.678557	0.003698	3.515700	0.013092	20.404342	20.280377
42724.676418	0.005304	3.516400	0.018778	20.397188	20.287655
42725.678876	-0.000165	3.515700	-0.000579	20.411126	20.288642
42726.677846	0.000848	3.515700	0.003026	20.417589	20.291775
42727.675706	0.003172	3.515600	0.011341	20.415148	20.276751
42728.678552	-0.001181	3.515400	-0.004128	20.403750	20.273864
42729.692738	-0.001054	3.515600	-0.003681	20.418897	20.267549
42730.680971	0.005362	3.515300	0.018939	20.416849	20.238855
42731.677180	0.004977	3.516200	0.017566	20.404220	20.234366
42732.682219	0.009367	3.515400	0.033074	20.422129	20.220820
42733.678759	-6.900000E-5	3.516500	-0.000222	20.404639	20.217761
42734.679127	-0.000960	3.515100	-0.003358	20.423115	20.207744
42735.679196	-0.000709	3.516000	-0.002492	20.429530	20.190104
42736.679069	-0.001609	3.515800	-0.005641	20.423067	20.161433
42737.675010	0.003392	3.515300	0.011979	20.416677	20.150971
42738.691938	0.007842	3.517100	0.027714	20.428494	20.145765
42739.707340	-0.002883	3.515800	-0.010041	20.413891	20.144112
42740.725214	-0.000135	3.515900	-0.000396	20.419269	20.097675
42741.679603	0.004599	3.516800	0.016303	20.409722	20.104042
42742.691832	0.003308	3.514500	0.011729	20.416556	20.080156
42743.680388	-0.003725	3.514800	-0.012975	20.410733	20.076553
42744.678039	0.001526	3.515000	0.005477	20.419367	20.052988
42745.692096	0.004358	3.516100	0.015363	20.412485	20.035739
42746.676111	0.001203	3.516200	0.004290	20.413645	20.020243
42747.687136	0.005452	3.515300	0.019323	20.416457	20.026017
42748.693748	-0.003247	3.516100	-0.011349	20.416136	19.990901
42749.677164	0.001193	3.516100	0.004332	20.414632	19.967927
42750.679255	-0.002036	3.515400	-0.007134	20.401089	19.962892
42751.682328	0.000429	3.515700	0.001624	20.404148	19.939300
42752.678261	0.001703	3.516900	0.006016	20.426251	19.935870
42753.678373	0.001708	3.517300	0.006035	20.418703	19.913141
42754.677222	-0.000899	3.515200	-0.003096	20.406467	19.896088
42755.708639	-0.000677	3.515900	-0.002307	20.408984	19.876394
42756.693789	0.004953	3.516000	0.017518	20.409699	19.864893
42757.679811	-0.002623	3.514800	-0.009083	20.418235	19.847518
42758.677656	0.003054	3.516000	0.010774	20.417593	19.830957
42759.680986	0.001659	3.516300	0.005970	20.410662	19.841422
42760.678231	-0.002867	3.516100	-0.009988	20.415892	19.811854
42761.680614	0.006278	3.517100	0.022193	20.413499	19.794281
42762.678283	-0.002765	3.515900	-0.009504	20.427338	19.783322
42763.676955	-0.002915	3.515500	-0.010104	20.423539	19.782853
42764.677125	-0.003234	3.515900	-0.011166	20.417027	19.776708
42765.690532	1.200000E-6	3.515300	1.900000E-5	20.399389	19.787197
42766.679204	0.004856	3.515000	0.017093	20.412340	19.774609
42767.679117	0.008499	3.514500	0.029969	20.407135	19.775325
42768.679127	0.003378	3.515200	0.011892	20.412932	19.788901
42769.704730	0.004337	3.515600	0.015339	20.413969	19.774388
42770.697523	0.000498	3.514900	0.001802	20.419222	19.792233
42771.677425	0.003035	3.515800	0.010664	20.418582	19.782706
42772.688820	-0.001303	3.515500	-0.004532	20.411082	19.785198
42773.678248	0.001845	3.515400	0.006541	20.415054	19.795837
42774.686514	0.001682	3.515400	0.005922	20.416879	19.806178
42775.702680	-0.001250	3.515700	-0.004361	20.392310	19.805660
42776.681724	-0.001309	3.516600	-0.004513	20.412119	19.829552
42777.681972	0.000358	3.515000	0.001388	20.405434	19.832859
42778.679626	-0.002781	3.514900	-0.009700	20.414808	19.832243
42779.680308	-0.002328	3.515100	-0.008107	20.407260	19.850976
42780.681996	0.000416	3.516400	0.001500	20.418065	19.845127
42781.691953	0.004810	3.515600	0.016961	20.413353	19.857072
42782.676482	0.005846	3.516400	0.020690	20.417991	19.853937
42783.689296	-0.001228	3.515300	-0.004314	20.416708	19.857096
42784.693582	-0.003308	3.514500	-0.011500	20.414760	19.856628
42785.700818	-0.001244	3.516400	-0.004198	20.394876	19.868573
42786.678918	0.004619	3.516400	0.016216	20.423467	19.867561
42787.696355	0.008086	3.515800	0.028548	20.410393	19.900756
42788.678206	0.002383	3.515600	0.008404	20.396851	19.905347
42789.679244	0.004537	3.516700	0.015941	20.421075	19.920697
42790.690008	0.000330	3.515700	0.001218	20.395395	19.928693
42791.677020	0.000463	3.516000	0.001632	20.401760	19.928027
42792.690988	0.007345	3.515200	0.026002	20.418041	19.935430
42793.706539	-0.002032	3.516500	-0.007040	20.409802	19.944216
42794.678010	0.002448	3.515500	0.008655	20.408889	19.948485
42795.678687	0.003704	3.514600	0.013019	20.409261	19.976620
42796.692474	0.003378	3.516200	0.011906	20.402501	19.966526
42797.677391	0.001976	3.516400	0.006990	20.412738	19.996015
42798.678997	0.004272	3.516200	0.015005	20.394557	19.974126
42799.688687	-0.002607	3.516700	-0.009043	20.408644	20.007467
42800.692352	-0.001376	3.516100	-0.004758	20.395371	20.005664
42801.692385	0.002545	3.515800	0.008948	20.405214	20.026985
42802.690584	0.002064	3.516300	0.007246	20.407656	20.020174
42803.679892	0.000416	3.514900	0.001562	20.423666	20.032118
42804.679100	-0.003122	3.515600	-0.010794	20.396457	20.049317
42805.696852	-0.001834	3.515000	-0.006461	20.405807	20.044235
42806.678236	-0.002494	3.515700	-0.008583	20.408151	20.048801
42807.680933	0.005788	3.515900	0.020414	20.408767	20.056820
42808.689403	0.001392	3.515800	0.004939	20.396877	20.087491
42809.678495	-0.003190	3.515900	-0.011100	20.411209	20.078509
42810.693002	-0.003625	3.516400	-0.012681	20.401465	20.091341
42811.691102	-0.002768	3.515600	-0.009623	20.403069	20.109971
42812.677765	-0.001262	3.516300	-0.004296	20.408767	20.114560
42813.681527	-0.001373	3.514800	-0.004842	20.391425	20.108687
42814.704014	0.005602	3.516900	0.019860	20.394559	20.116634
42815.685855	-0.000718	3.514900	-0.002455	20.401959	20.137360
42816.678315	0.002606	3.515800	0.009293	20.403735	20.121741
42817.690817	-0.001529	3.517200	-0.005311	20.413332	20.141703
42818.678270	0.002774	3.515600	0.009828	20.401516	20.147279
42819.689012	0.004841	3.516500	0.017190	20.400011	20.165390
42820.691754	0.002976	3.515600	0.010549	20.399937	20.175678
42821.680130	-0.000836	3.515000	-0.002938	20.412049	20.169288
42822.678095	0.003704	3.515700	0.013114	20.420684	20.181996
42823.693829	0.003172	3.515300	0.011195	20.413924	20.175975
42824.679018	0.002386	3.516000	0.008424	20.400604	20.190039
42825.674501	-0.003079	3.514600	-0.010670	20.399001	20.201760
42826.681576	-0.004284	3.515800	-0.014925	20.399247	20.209037
42827.680243	0.000790	3.516000	0.002776	20.412223	20.223126
42828.688869	0.001281	3.516900	0.004638	20.397496	20.232452
42829.689834	0.002287	3.515300	0.008180	20.412001	20.240668
42830.678705	0.005958	3.516100	0.020965	20.393525	20.248835
42831.675434	0.004423	3.515300	0.015638	20.404032	20.248241
42832.692206	-0.000702	3.514900	-0.002426	20.406722	20.255742
42833.680073	0.012452	3.514900	0.043947	20.397596	20.275110
42834.674655	0.004259	3.515900	0.015114	20.412371	20.276935
42835.676637	-0.001808	3.515100	-0.006364	20.419180	20.268572
42836.680540	0.003057	3.515800	0.010924	20.410424	20.284239
42837.687492	0.001004	3.516100	0.003726	20.402777	20.275481
42838.677206	-0.001191	3.514700	-0.004176	20.399939	20.281525
42839.678112	0.008325	3.516600	0.029363	20.402135	20.252265
42840.677072	0.004551	3.515900	0.016095	20.415358	20.258088
42841.705008	0.006263	3.515500	0.022144	20.419995	20.245703
42842.675502	-0.000902	3.516100	-0.003150	20.402358	20.240645
42843.689449	-0.000818	3.515100	-0.002760	20.412102	20.224115
42844.676629	0.007202	3.514800	0.025510	20.409956	20.216047
42845.687402	0.003133	3.515600	0.011096	20.413780	20.205068
42846.691805	-0.000849	3.514600	-0.002904	20.416888	20.178939
42847.679692	1.590000E-5	3.516800	5.070000E-5	20.395501	20.182345
42848.677873	-0.002582	3.516500	-0.009009	20.413361	20.166529
42849.689778	0.003266	3.515800	0.011554	20.408724	20.155229
42850.678737	0.005862	3.516100	0.020618	20.402383	20.114837
42851.680234	-6.760000E-5	3.515000	-0.000234	20.403765	20.114739
42852.681818	0.006180	3.515100	0.021862	20.418024	20.091989
42853.684664	0.005501	3.516600	0.019469	20.415978	20.068474
42854.686142	-0.001957	3.515900	-0.006782	20.419751	20.070398
42855.695173	-0.002794	3.516300	-0.009690	20.414053	20.053223
42856.678399	0.000907	3.515300	0.003281	20.414694	20.034988
42857.678435	0.004812	3.515800	0.016926	20.417655	20.055716
42858.678790	-0.003353	3.516400	-0.011675	20.425474	20.025783
42859.679159	-0.001538	3.516500	-0.005273	20.410995	20.002786
42860.679196	-0.001914	3.515900	-0.006603	20.408973	19.974481
42861.686805	-0.000862	3.515400	-0.002958	20.421035	19.968040
42862.681211	0.002682	3.516000	0.009538	20.415929	19.945163
42863.688258	0.003840	3.515600	0.013610	20.403619	19.935810
42864.676935	-0.003604	3.516800	-0.012598	20.416200	19.924334
42865.679451	0.002073	3.516100	0.007330	20.413980	19.923964
42866.679897	0.001771	3.515600	0.006354	20.409367	19.908244
42867.676338	0.001488	3.515000	0.005384	20.422934	19.878874
42868.678643	0.002555	3.514900	0.009129	20.416669	19.856317
42869.679536	-0.000147	3.515000	-0.000483	20.425969	19.851184
42870.690191	-0.001629	3.515500	-0.005753	20.418594	19.831217
42871.679804	-0.001600	3.515500	-0.005659	20.422688	19.811250
42872.692271	-0.002405	3.515500	-0.008431	20.392297	19.813792
42873.688582	-3.360000E-5	3.515400	-0.000120	20.416916	19.780299
42874.677318	0.005602	3.516000	0.019776	20.407024	19.780027
42875.677508	-8.820000E-5	3.516700	-0.000274	20.403176	19.774326
42876.693274	0.002846	3.516200	0.010079	20.421727	19.775116
42877.681760	0.000584	3.514400	0.002099	20.418273	19.773882
42878.678270	0.000304	3.516500	0.001062	20.421851	19.786718
42879.692030	-0.002740	3.514400	-0.009538	20.416670	19.775610
42880.680165	0.002176	3.516400	0.007820	20.410109	19.776820
42881.677982	0.002308	3.515600	0.008167	20.418150	19.787828
42882.697257	0.001292	3.515800	0.004538	20.401080	19.787778
42883.676995	0.008157	3.515200	0.028745	20.396220	19.799576
42884.678456	0.004695	3.515400	0.016652	20.416177	19.801774
42885.696221	0.005301	3.516400	0.018640	20.412773	19.802810
42886.679860	-0.002345	3.515800	-0.008097	20.403474	19.803502
42887.672435	6.020000E-5	3.516000	0.000187	20.410874	19.809796
42888.678759	-0.001985	3.515800	-0.006791	20.406137	19.828380
42889.679711	0.002996	3.515400	0.010536	20.406360	19.824900
42890.684495	-0.001327	3.514800	-0.004486	20.404215	19.846077
42891.709797	0.004349	3.516300	0.015324	20.397604	19.828727
42892.677650	-0.001554	3.514200	-0.005396	20.416350	19.854888
42893.675416	9.110000E-5	3.516300	0.000381	20.392275	19.867821
42894.706014	-0.000197	3.514800	-0.000624	20.407840	19.870806
42895.676116	-0.002038	3.516700	-0.007031	20.410751	19.872609
42896.674563	-0.002917	3.515000	-0.010187	20.418695	19.898325
42897.687663	0.003218	3.515700	0.011368	20.404856	19.885220
42898.677755	0.004831	3.515900	0.016988	20.404215	19.893464
42899.684019	0.004471	3.516100	0.015849	20.412208	19.904793
42900.691099	0.001800	3.516100	0.006411	20.396321	19.927768
42901.680133	0.001179	3.515600	0.004354	20.411122	19.929249
42902.677076	0.004449	3.516500	0.015665	20.415168	19.942551
42903.703785	-0.001075	3.516300	-0.003607	20.411049	19.937319
42904.675915	0.003875	3.515700	0.013624	20.414132	19.954100
42905.676380	0.004268	3.515300	0.015078	20.410703	19.953632
42906.687003	-0.002191	3.516700	-0.007580	20.405695	19.940478
42907.677651	-0.001405	3.517000	-0.004825	20.404906	19.964860
42908.683806	0.000954	3.516400	0.003396	20.406954	19.973202
42909.703954	-0.003645	3.517200	-0.012655	20.406065	19.987860
42910.677146	-0.004179	3.516700	-0.014576	20.405695	19.991191
42911.676754	0.000472	3.515700	0.001836	20.405054	19.998693
42912.702931	0.001206	3.516500	0.004408	20.404734	20.013550
42913.676959	0.004922	3.516000	0.017440	20.399851	20.022730
42914.680666	-0.001768	3.517100	-0.006215	20.404019	20.018016
42915.688058	0.004884	3.516000	0.017210	20.407077	20.044025
42916.677228	0.004943	3.515800	0.017441	20.403649	20.030602
42917.689981	0.005664	3.515600	0.019974	20.403501	20.060435
42918.693644	-0.001423	3.515200	-0.004982	20.405673	20.076303
42919.677799	0.002199	3.516500	0.007728	20.408188	20.071786
42920.677357	0.001451	3.515100	0.005148	20.400567	20.093403
42921.692454	-0.000196	3.516700	-0.000685	20.400837	20.089602
42922.679286	0.007543	3.515400	0.026606	20.410606	20.091601
42923.676619	0.001174	3.515100	0.004155	20.403033	20.104013
42924.676870	0.004408	3.514900	0.015565	20.397705	20.109787
42925.676116	0.001977	3.515400	0.006959	20.423434	20.121088
42926.682296	0.001439	3.516300	0.005048	20.405647	20.143269
42927.675828	-0.002586	3.516400	-0.009098	20.402294	20.137695
42928.674112	0.003144	3.515300	0.011175	20.387715	20.144579
42929.680742	-0.000686	3.515400	-0.002340	20.421659	20.140780
42930.690002	-0.002327	3.514900	-0.008194	20.422646	20.154720
42931.680470	0.004415	3.515300	0.015683	20.407770	20.165008
42932.676778	0.000309	3.516500	0.001133	20.399014	20.169944
42933.690581	-0.001458	3.514900	-0.005049	20.406513	20.188178
42934.677792	0.006331	3.515600	0.022453	20.397980	20.198887
42935.690816	-0.000697	3.515800	-0.002387	20.390972	20.196690
42936.706949	-0.001053	3.516000	-0.003707	20.408636	20.205105
42937.676989	0.003091	3.515500	0.010926	20.404417	20.206807
42938.677933	0.003464	3.515000	0.012302	20.403677	20.210508
42939.689848	0.002760	3.515700	0.009793	20.400496	20.212507
42940.678126	0.004442	3.515700	0.015743	20.402470	20.238167
42941.679787	0.000113	3.516500	0.000526	20.409229	20.243816
42942.688798	-0.001299	3.515600	-0.004489	20.400373	20.254204
42943.681289	0.004049	3.516700	0.014220	20.417690	20.253389
42944.686128	0.000110	3.515300	0.000512	20.407109	20.266121
42945.689322	0.006943	3.515600	0.024465	20.415224	20.271276
42946.673707	-0.001184	3.515300	-0.004116	20.403730	20.278285
42947.676927	0.006609	3.516000	0.023415	20.406221	20.300389
42948.688184	0.007210	3.514900	0.025381	20.404099	20.284575
42949.678668	-0.002480	3.517000	-0.008684	20.419050	20.283244
42950.680486	0.003449	3.516900	0.012155	20.396182	20.277027
42951.683151	0.003018	3.515500	0.010659	20.408295	20.272118
42952.678070	-0.001050	3.515500	-0.003644	20.408295	20.254725
42953.685053	0.004070	3.515600	0.014462	20.402176	20.269700
42954.692934	-0.000727	3.516500	-0.002487	20.413748	20.233533
42955.678444	0.000831	3.515200	0.002997	20.407111	20.227265
42956.675360	-0.002016	3.515200	-0.007001	20.419199	20.223071
42957.705364	0.004636	3.515100	0.016331	20.404349	20.200817
42958.676928	0.000671	3.516400	0.002460	20.415918	20.186112
42959.681998	0.000784	3.515200	0.002860	20.395789	20.182263
42960.688468	0.004790	3.516300	0.016846	20.414587	20.172937
42961.673842	0.002704	3.516600	0.009656	20.406792	20.154407
42962.683187	0.005791	3.516600	0.020446	20.423221	20.144932
42963.694381	-0.002175	3.516700	-0.007460	20.409407	20.114090
42964.679457	-0.001221	3.516900	-0.004198	20.417054	20.121368
42965.679167	-0.003505	3.516600	-0.012159	20.408444	20.094991
42966.691154	0.006241	3.516000	0.021994	20.422801	20.071968
42967.680018	0.005412	3.515600	0.019145	20.418461	20.060224
42968.677233	-0.000893	3.516800	-0.003069	20.405436	20.039051
42969.689133	0.006903	3.515600	0.024408	20.408002	20.034216
42970.677921	-0.004144	3.516500	-0.014491	20.399517	20.020546
42971.684310	-0.000621	3.515600	-0.002137	20.412812	19.990907
42972.692003	-0.002579	3.515700	-0.008896	20.391301	19.999002
42973.681296	0.000370	3.515600	0.001451	20.403191	19.975361
42974.683624	0.003520	3.517100	0.012514	20.412171	19.958432
42975.692042	0.004526	3.516200	0.016036	20.407779	19.939231
42976.678313	0.003616	3.516100	0.012808	20.404449	19.937750
42977.671792	0.000793	3.516100	0.002793	20.403833	19.920476
42978.686621	0.000186	3.514900	0.000774	20.410641	19.884715
42979.678114	0.003234	3.515600	0.011427	20.414811	19.890737
42980.690218	0.002194	3.516200	0.007739	20.415649	19.861961
42981.692388	0.003533	3.515100	0.012481	20.413380	19.849694
42982.677296	0.006110	3.516500	0.021595	20.415551	19.846314
42983.673911	0.004279	3.516800	0.015072	20.413085	19.829037
42984.681303	-0.000920	3.515400	-0.003217	20.394287	19.798382
42985.673920	-0.003678	3.515300	-0.012831	20.397741	19.806651
42986.677743	0.005186	3.515000	0.018330	20.401712	19.784338
42987.687912	0.006481	3.516000	0.022865	20.404845	19.774885
42988.673926	0.000211	3.516600	0.000825	20.413109	19.752794
42989.690500	-0.004032	3.516300	-0.014098	20.408422	19.753658
42990.694861	-0.000982	3.516100	-0.003470	20.432375	19.757633
42991.678057	0.003894	3.514900	0.013743	20.395990	19.751956
42992.676465	0.005384	3.515900	0.019062	20.404081	19.755238
42993.678530	0.005877	3.515800	0.020720	20.394485	19.768592
42994.679658	0.002874	3.515500	0.010075	20.413899	19.781353
42995.687397	0.004071	3.517300	0.014365	20.403341	19.770419
42996.679735	0.000376	3.516100	0.001317	20.413751	19.766025
42997.686678	5.570000E-5	3.515700	0.000292	20.400135	19.783130
42998.698307	0.003464	3.515400	0.012264	20.417378	19.798532
42999.721731	0.002837	3.515900	0.010013	20.404206	19.794979
43000.677356	0.008499	3.515500	0.029931	20.404230	19.804258
43001.685687	-0.002862	3.516200	-0.009935	20.397718	19.822177
43002.677774	0.004464	3.515100	0.015792	20.404872	19.808973
43003.688642	0.001822	3.516700	0.006437	20.379661	19.820031
43004.687647	0.002783	3.515400	0.009863	20.412445	19.825065
43005.681068	-0.001607	3.516900	-0.005599	20.402553	19.837751
43006.683240	0.007480	3.516300	0.026355	20.401592	19.846415
43007.703355	0.000856	3.514700	0.003100	20.403713	19.847057
43008.676308	-0.002881	3.515700	-0.009995	20.417379	19.841108
43009.671432	0.002230	3.516000	0.007877	20.393525	19.877957
43010.686723	0.002769	3.516100	0.009857	20.414123	19.873761
43011.677136	-0.001722	3.515900	-0.005883	20.393229	19.875809
43012.689534	0.002516	3.515800	0.008848	20.396067	19.905673
43013.688318	0.005122	3.516100	0.018148	20.412200	19.918482
43014.720515	-0.001876	3.516100	-0.006450	20.416542	19.904686
43015.684067	0.004989	3.514800	0.017587	20.412102	19.918013
43016.703646	-0.003471	3.516500	-0.012079	20.415776	19.923170
43017.676975	-0.003574	3.515700	-0.012384	20.416098	19.934968
43018.679872	0.005567	3.515400	0.019676	20.389111	19.930920
43019.687462	-0.000603	3.516100	-0.001951	20.395328	19.944543
43020.677504	-0.000452	3.516400	-0.001553	20.401889	19.965914
43021.685335	0.009310	3.515500	0.032820	20.396092	19.971960
43022.684555	0.001989	3.516300	0.006966	20.407021	19.984744
43023.673629	0.004915	3.516700	0.017276	20.398510	19.980672
43024.682495	0.002165	3.514700	0.007671	20.399694	20.006287
43025.701609	0.003306	3.516100	0.011659	20.401150	20.009224
43026.675986	0.003684	3.516000	0.012982	20.406971	19.995059
43027.674788	0.002091	3.516800	0.007390	20.401446	20.013592
43028.682758	-0.001182	3.516600	-0.004070	20.397080	20.032173
43029.697079	0.003415	3.515300	0.012098	20.398363	20.036788
43030.682302	0.003462	3.515600	0.012218	20.396143	20.050484
43031.689819	-0.002171	3.515600	-0.007543	20.416765	20.036689
43032.676664	0.003709	3.515700	0.013062	20.413164	20.050854
43033.679901	-0.002197	3.515800	-0.007551	20.405492	20.077232
43034.701603	0.002909	3.516200	0.010240	20.392369	20.074469
43035.677741	0.003880	3.515300	0.013739	20.406282	20.069510
43036.681040	-0.001208	3.516700	-0.004106	20.391036	20.089422
43037.689719	0.002162	3.515900	0.007806	20.402829	20.092705
43038.677542	0.003496	3.516200	0.012294	20.394467	20.107659
43039.677437	0.003073	3.515900	0.010840	20.405617	20.120662
43040.676771	0.002852	3.516800	0.010022	20.408897	20.120982
43041.686820	0.001971	3.516500	0.006994	20.399031	20.132580
43042.681494	-0.002957	3.515200	-0.010332	20.395848	20.138279
43043.682528	-0.002905	3.514500	-0.010065	20.390916	20.141859
43044.691694	-0.001091	3.516800	-0.003792	20.407566	20.163323
43045.676679	-0.003132	3.516400	-0.010954	20.406210	20.176401
43046.684704	-0.000771	3.516000	-0.002635	20.395627	20.164706
43047.703765	-0.003359	3.516900	-0.011749	20.404409	20.169049
43060.723924	0.033830	3.516800	0.119040	20.401499	20.192415
43061.622441	-6.002700	3.313300	-19.888000	20.408751	20.190416
43062.633492	-6.042000	3.302600	-19.953000	20.398514	20.202012
43063.622044	-5.968400	3.298400	-19.683000	20.423996	20.216766
43064.628978	-5.938800	3.293000	-19.555000	20.423331	20.219802
43065.636314	-6.009500	3.286300	-19.746000	20.430140	20.216620
43066.623784	-6.019100	3.280900	-19.746000	20.428559	20.228733
43067.628994	-6.001700	3.277200	-19.668000	20.435838	20.239713
43068.651123	-6.024400	3.273200	-19.718000	20.453722	20.250939
43069.625910	-6.008500	3.270600	-19.650000	20.468226	20.252123
43070.622910	-5.996800	3.267400	-19.592000	20.464946	20.274377
43071.643661	-5.985000	3.264000	-19.533000	20.486899	20.272280
43060.699840	-0.002145	3.452300	-0.007315	20.495581	20.283185
43061.685972	0.000777	3.463800	0.002746	20.514648	20.268949
43062.682424	-0.001143	3.468300	-0.003755	20.525132	20.285726
43063.676843	0.007957	3.471100	0.027694	20.530361	20.295398
43064.685966	-0.001265	3.474400	-0.004348	20.533000	20.289526
43065.702750	0.001961	3.475100	0.006953	20.556309	20.258440
43066.674755	-0.003166	3.478400	-0.010925	20.549205	20.274649
43067.671927	0.003687	3.479400	0.012809	20.558702	20.275267
43068.687373	0.003165	3.479200	0.011092	20.576608	20.244698
43069.676486	-0.000212	3.480500	-0.000642	20.568690	20.264904
43070.684136	0.002594	3.481300	0.009135	20.588892	20.235891
43071.687355	0.006025	3.483400	0.021178	20.577965	20.210157
43072.672536	0.000348	3.484500	0.001246	20.589361	20.219336
43073.684704	0.003303	3.484300	0.011692	20.597672	20.196933
43074.705858	0.003131	3.484500	0.010970	20.612224	20.176331
43075.676733	-0.003176	3.485500	-0.010975	20.598288	20.170162
43076.676140	0.000132	3.486300	0.000496	20.614172	20.160145
43077.685387	0.002249	3.487000	0.007864	20.602334	20.154964
43078.676719	-0.002106	3.487100	-0.007276	20.617355	20.146304
43079.682760	-0.001541	3.488400	-0.005341	20.600238	20.109564
43080.688574	-0.002259	3.487700	-0.007715	20.618341	20.098435
43081.678407	-0.004359	3.487500	-0.015036	20.616788	20.082446
43082.684008	-0.001278	3.488300	-0.004444	20.616589	20.074475
43083.703976	-0.001554	3.490300	-0.005303	20.610720	20.069713
43084.675483	0.000737	3.491400	0.002599	20.620585	20.049602
43085.674369	0.001899	3.489900	0.006678	20.637554	20.033266
43086.689478	-0.002053	3.490800	-0.007065	20.637110	20.015795
43087.679440	-0.001301	3.492200	-0.004366	20.628676	20.011058
43088.683999	-0.001682	3.492400	-0.005830	20.608697	19.980334
43089.690221	-0.003970	3.492100	-0.013766	20.627540	19.964392
43090.677752	0.002945	3.493100	0.010334	20.636592	19.958642
43091.688226	0.005380	3.492300	0.018934	20.623324	19.936112
43092.702912	0.003350	3.493100	0.011728	20.623520	19.925943
43093.676518	0.003956	3.492900	0.013811	20.616122	19.914468
43094.679003	0.001778	3.492900	0.006279	20.646878	19.880831
43095.686796	0.001796	3.492600	0.006296	20.647469	19.881792
43096.674750	-0.002023	3.493800	-0.006976	20.635435	19.888259
43097.688686	0.006406	3.494100	0.022481	20.615827	19.837912
43098.689088	0.002042	3.494500	0.007132	20.645669	19.829643
43099.678267	0.003036	3.494900	0.010669	20.634299	19.821226
43100.690407	0.005068	3.493800	0.017679	20.625445	19.795335
43101.676195	-0.001935	3.495000	-0.006670	20.640662	19.800938
43102.676086	-0.002855	3.495900	-0.009949	20.628775	19.787561
43103.676101	-0.002852	3.495000	-0.009938	20.629318	19.777367
43104.686170	-0.002557	3.494300	-0.008882	20.633979	19.758708
43105.678291	0.001408	3.496100	0.004928	20.629786	19.760435
43106.688706	-0.003679	3.494800	-0.012772	20.650997	19.761670
43107.685398	0.000606	3.495500	0.002189	20.619847	19.761596
43108.671753	0.004198	3.495500	0.014703	20.645496	19.760978
43109.681937	-0.003406	3.496600	-0.011763	20.649493	19.754241
43110.700944	0.006057	3.495500	0.021321	20.645621	19.757400
43111.679118	0.003396	3.496700	0.011862	20.650973	19.781268
43112.671422	0.003819	3.495400	0.013378	20.637729	19.779121
43113.688043	0.001530	3.498100	0.005376	20.643155	19.784181
43114.677964	0.001412	3.497400	0.004973	20.657484	19.779639
43115.690871	0.006356	3.495600	0.022334	20.644141	19.804420
43116.686246	-0.000420	3.496800	-0.001408	20.644389	19.812072
43117.676405	0.000194	3.497100	0.000787	20.628209	19.806617
43118.687336	0.002449	3.496400	0.008614	20.641577	19.808888
43119.687964	0.008251	3.497400	0.028970	20.640369	19.823599
43120.673368	0.008698	3.496500	0.030508	20.631614	19.829275
43121.676416	-0.001438	3.498200	-0.004959	20.649741	19.848156
43122.685688	0.005450	3.497500	0.019191	20.641528	19.844750
43123.676163	0.000132	3.496800	0.000620	20.646609	19.856498
43124.686460	0.004123	3.498600	0.014500	20.628481	19.865013
43125.687487	-0.002589	3.497700	-0.008933	20.652356	19.862619
43126.675076	0.004288	3.497900	0.015119	20.650555	19.876736
43127.689262	0.000811	3.497100	0.002930	20.631318	19.878217
43128.690451	0.000860	3.498000	0.003065	20.623081	19.888114
43129.676543	0.006758	3.499100	0.023811	20.620393	19.896530
43130.676001	0.004051	3.498000	0.014258	20.633144	19.923727
43131.680686	0.003915	3.497400	0.013804	20.621751	19.910845
43132.676290	0.003343	3.498700	0.011868	20.632034	19.938164
43133.691195	-0.001712	3.498800	-0.005888	20.641654	19.952972
43134.684314	0.002411	3.498400	0.008538	20.623328	19.953144
43135.675782	0.006729	3.498500	0.023649	20.614647	19.956674
43136.682395	0.003346	3.498700	0.011742	20.632479	19.968964
43137.691751	-0.003328	3.497700	-0.011517	20.638646	19.990310
43138.677079	0.007863	3.497400	0.027654	20.639311	19.982833
43139.675217	0.001051	3.498800	0.003763	20.621603	19.975479
43140.685311	-0.001115	3.498800	-0.003851	20.637881	20.002871
43141.678386	0.003114	3.497000	0.011026	20.622294	20.010226
43142.683495	0.003433	3.499400	0.012042	20.629299	20.008720
43143.686586	0.003607	3.498900	0.012677	20.656725	20.023947
43144.677098	0.000242	3.498300	0.000883	20.618792	20.019677
43145.684230	0.001977	3.498200	0.006921	20.643358	20.019456
43146.700606	0.003023	3.499200	0.010698	20.627992	20.043317
43147.676518	-0.001098	3.499500	-0.003854	20.628239	20.051708
43148.673127	0.003511	3.498800	0.012386	20.632531	20.065256
43149.687007	-0.002178	3.500200	-0.007610	20.632259	20.077198
43150.677256	-0.002073	3.499700	-0.007221	20.624639	20.085859
43151.685743	0.003311	3.500000	0.011734	20.616821	20.075817
43152.689642	0.004616	3.499500	0.016327	20.636083	20.081764
43153.675472	0.003135	3.499700	0.011062	20.625528	20.087119
43154.689765	0.003828	3.499500	0.013581	20.635047	20.118110
43155.672269	-0.003069	3.499500	-0.010613	20.625404	20.128449
43156.675658	0.005660	3.499900	0.019885	20.635862	20.126327
43157.673463	-0.002231	3.499100	-0.007641	20.636848	20.130645
43158.688770	-0.000143	3.500100	-0.000512	20.638895	20.148608
43159.676100	0.005138	3.498900	0.018081	20.632409	20.136568
43160.688713	0.000551	3.500500	0.001984	20.634752	20.153346
43161.686399	0.003557	3.499900	0.012527	20.631546	20.179006
43162.679708	-0.001001	3.500100	-0.003513	20.641906	20.172716
43163.688313	0.005587	3.499700	0.019565	20.631496	20.181918
43164.690215	-0.000261	3.499400	-0.000866	20.625478	20.197363
43165.675175	-0.000342	3.500000	-0.001108	20.641634	20.183177
43166.676117	0.000995	3.500100	0.003529	20.642077	20.210638
43167.689301	-0.000237	3.499800	-0.000793	20.634580	20.213870
43168.679006	-0.000339	3.500600	-0.001149	20.617858	20.235261
43169.691348	-0.000927	3.500300	-0.003191	20.637121	20.240837
43170.689182	2.030000E-5	3.499800	7.770000E-5	20.632484	20.215844
43171.674540	-0.002396	3.499800	-0.008245	20.642202	20.253321
43172.683634	0.009298	3.500500	0.032679	20.630980	20.244316
43173.703551	0.006522	3.500500	0.022926	20.636850	20.270542
43174.679212	0.001019	3.501000	0.003600	20.629204	20.255122
43175.674430	-0.001500	3.501700	-0.005102	20.629353	20.279325
43176.687416	0.001499	3.500200	0.005325	20.636653	20.264424
43177.675717	0.002589	3.501800	0.009165	20.635987	20.290402
43178.687174	0.000194	3.501900	0.000727	20.633200	20.289835
43179.689061	-0.001505	3.500800	-0.005278	20.643460	20.277524
43180.678727	0.008599	3.501100	0.030170	20.636949	20.274712
43181.687233	-0.002145	3.500600	-0.007444	20.636998	20.272170
43182.705128	0.002846	3.501000	0.010020	20.618205	20.266694
43183.678679	0.005223	3.499800	0.018350	20.631646	20.260156
43184.673088	-0.000156	3.500100	-0.000492	20.648615	20.260847
43185.682659	0.003210	3.500700	0.011226	20.636234	20.251052
43186.672287	0.003606	3.501200	0.012647	20.642573	20.237409
43187.688610	0.005011	3.500200	0.017654	20.627577	20.207974
43188.688490	0.004377	3.500600	0.015333	20.628539	20.207827
43189.677031	0.003648	3.501500	0.012826	20.628467	20.197762
43190.687733	-0.002494	3.501000	-0.008532	20.638774	20.169213
43191.671622	0.002272	3.501200	0.007974	20.635595	20.160111
43192.679954	-0.000893	3.500000	-0.003092	20.631771	20.150734
43193.673870	-0.000972	3.502000	-0.003310	20.632560	20.144491
43194.687103	0.001790	3.502100	0.006369	20.626913	20.122186
43195.676201	-0.000438	3.500600	-0.001470	20.633029	20.106098
43196.683569	0.002408	3.500700	0.008553	20.640823	20.095019
43197.687229	0.004892	3.500100	0.017140	20.608836	20.060425
43198.671273	0.003122	3.501600	0.010927	20.644696	20.062621
43199.681222	0.001483	3.501700	0.005237	20.642993	20.053144
43200.700115	-0.002004	3.502100	-0.006874	20.638011	20.047050
43201.679761	-0.000472	3.502000	-0.001602	20.649924	20.015661
43202.675829	0.008049	3.501000	0.028350	20.636952	20.001201
43203.683026	-0.003337	3.501200	-0.011593	20.629948	19.981237
43204.674247	-0.001264	3.501400	-0.004313	20.638260	19.980671
43205.683022	0.000609	3.500300	0.002246	20.639000	19.957720
43206.686134	0.002547	3.501500	0.009028	20.631970	19.929955
43207.678173	-0.000745	3.502300	-0.002599	20.630687	19.931263
43208.679491	0.006509	3.501600	0.022852	20.630910	19.908535
43209.699991	0.002877	3.501300	0.010230	20.635620	19.891037
43210.673799	0.004169	3.502700	0.014709	20.648889	19.869886
43211.676339	0.001243	3.502300	0.004373	20.629751	19.872576
43212.683739	0.003409	3.502300	0.011987	20.632069	19.830101
43213.674504	0.003268	3.501500	0.011507	20.626841	19.844120
43214.678787	0.005875	3.502300	0.020741	20.645485	19.824276
43215.686119	0.003039	3.502600	0.010668	20.623240	19.796461
43216.674359	-2.780000E-5	3.499600	-6.520000E-5	20.632292	19.794042
43217.680552	-0.001231	3.500600	-0.004220	20.627951	19.779332
43218.700934	0.003449	3.500700	0.012123	20.629307	19.778838
43219.676165	0.004024	3.501600	0.014144	20.607036	19.780615
43220.678722	-0.001940	3.501100	-0.006669	20.622673	19.764053
43221.686375	0.003041	3.501400	0.010757	20.634389	19.769114
43222.673684	-0.001433	3.502100	-0.005027	20.616384	19.782935
43223.682809	-0.002929	3.501800	-0.010188	20.619960	19.784663
43224.683631	0.000244	3.502600	0.000897	20.629309	19.779210
43225.675804	-0.001293	3.501600	-0.004512	20.613498	19.794487
43226.684442	0.003803	3.502300	0.013411	20.625214	19.784368
43227.704176	0.000275	3.502500	0.001116	20.629604	19.792463
43228.676625	0.000441	3.501700	0.001534	20.611502	19.797302
43229.675692	0.003349	3.503400	0.011824	20.617987	19.819711
43230.683191	-0.002300	3.501800	-0.008018	20.617273	19.813814
43231.672929	-0.004880	3.502100	-0.016920	20.631750	19.810530
43232.686550	-0.002778	3.501900	-0.009645	20.611971	19.817393
43233.688351	-0.000628	3.503300	-0.002172	20.612661	19.834743
43234.676627	-0.000460	3.500900	-0.001538	20.628889	19.816182
43235.680464	0.001893	3.501300	0.006779	20.628545	19.829536
43236.688827	0.003162	3.501900	0.011125	20.622871	19.865322
43237.736015	-0.002930	3.500600	-0.010183	20.613796	19.868828
43238.674741	0.004396	3.502300	0.015445	20.617445	19.865445
43239.686345	0.002169	3.502300	0.007738	20.610343	19.889435
43240.678571	0.003443	3.503500	0.012196	20.614856	19.891730
43241.679479	-0.000374	3.502400	-0.001324	20.625634	19.894371
43060.703073	6.029500	3.686100	22.226000	20.618654	19.904785
43061.626669	6.014700	3.701900	22.266000	20.605730	19.919988
43062.643504	6.013800	3.709300	22.307000	20.627435	19.903577
43063.658574	5.992900	3.713700	22.256000	20.623809	19.932525
43064.625073	6.013600	3.720200	22.372000	20.611502	19.924282
43065.625074	6.009300	3.726900	22.396000	20.623021	19.944693
43066.625259	6.001600	3.729800	22.385000	20.640507	19.965151
43067.626638	6.002600	3.734600	22.417000	20.638164	19.966508
43068.645619	6.003400	3.738200	22.442000	20.647093	19.968780
43069.644358	5.980900	3.742200	22.382000	20.641050	19.978280
43070.624540	5.999600	3.745600	22.473000	20.639842	19.980032
43071.644628	6.010400	3.747200	22.522000	20.658661	19.990349
43254.714458	0.003871	3.562900	0.013831	20.668921	19.996543
43255.673532	0.002803	3.551900	0.009980	20.672619	20.000984
43256.680263	-0.002467	3.547600	-0.008674	20.678391	20.021195
43257.672298	0.003921	3.544800	0.014009	20.702707	20.021836
43258.676291	0.008872	3.542700	0.031591	20.705322	20.037778
43259.697040	-0.000298	3.540200	-0.000913	20.693434	20.036988
43260.676714	-0.000189	3.539100	-0.000524	20.716987	20.055372
43261.675424	0.002716	3.536900	0.009747	20.715138	20.067958
43262.702275	0.006514	3.536300	0.023093	20.707246	20.071906
43263.672177	0.001396	3.536500	0.004985	20.733017	20.086587
43264.675455	-0.002362	3.533700	-0.008257	20.731612	20.095916
43265.684055	-0.002238	3.533900	-0.007795	20.738590	20.088833
43266.675668	0.000876	3.533700	0.003106	20.745989	20.098457
43267.679122	0.003274	3.532000	0.011574	20.736766	20.111806
43268.691662	-0.002064	3.531700	-0.007219	20.752919	20.112794
43269.672422	-0.002665	3.530000	-0.009266	20.746952	20.119777
43270.673795	-0.001194	3.530400	-0.004185	20.749023	20.138504
43271.691730	-0.000463	3.529300	-0.001449	20.761502	20.137666
43272.678685	-0.003448	3.530700	-0.012011	20.757236	20.150423
43273.676544	0.002877	3.528000	0.010196	20.770035	20.155827
43274.674621	0.002993	3.529100	0.010576	20.755460	20.174924
43275.671868	-0.003353	3.527900	-0.011840	20.756866	20.187063
43276.674649	0.003445	3.528500	0.012182	20.766559	20.186399
43277.692395	0.006126	3.527300	0.021700	20.774920	20.189212
43278.675773	0.001626	3.527300	0.005775	20.766066	20.192567
43279.679285	0.001974	3.527200	0.007001	20.772404	20.203350
43280.692552	0.003956	3.526200	0.014030	20.775684	20.218844
43281.675697	0.000153	3.526700	0.000532	20.771862	20.227232
43282.675202	0.002942	3.524800	0.010368	20.769224	20.213121
43283.678968	0.004766	3.524500	0.016924	20.778570	20.230613
43284.672536	-0.000163	3.524500	-0.000549	20.780519	20.248847
43285.675616	-0.002982	3.525100	-0.010448	20.800074	20.245837
43286.692088	0.004728	3.523400	0.016794	20.774454	20.247219
43287.678726	0.003728	3.523800	0.013167	20.784884	20.259875
43288.676563	-0.002651	3.524400	-0.009196	20.763899	20.265896
43289.690941	0.002104	3.523600	0.007470	20.785946	20.275371
43290.678767	0.002471	3.524000	0.008818	20.785798	20.284474
43291.676148	-0.004130	3.524100	-0.014455	20.788684	20.280700
43292.674623	0.000522	3.523400	0.001886	20.774922	20.290616
43293.672567	0.000261	3.523500	0.000967	20.777069	20.282032
43294.675516	-0.000745	3.523200	-0.002501	20.781656	20.278850
43295.688334	-0.002328	3.522100	-0.008183	20.787081	20.267625
43296.674190	0.003338	3.522300	0.011811	20.785650	20.262122
43297.675791	-0.003346	3.522600	-0.011669	20.786489	20.248158
43298.697780	-0.001236	3.521300	-0.004331	20.789228	20.256449
43299.677426	-0.001302	3.520500	-0.004444	20.787747	20.224252
43300.669392	0.001545	3.522100	0.005581	20.790215	20.220799
43301.680493	0.003521	3.522300	0.012475	20.795121	20.199432
43302.674974	0.004897	3.521200	0.017239	20.797711	20.191661
43303.696280	0.005840	3.521200	0.020726	20.795145	20.194274
43304.690520	-0.003079	3.521400	-0.010677	20.782817	20.174167
43305.675046	0.003574	3.522300	0.012614	20.783482	20.153367
43306.674156	0.003371	3.521700	0.011874	20.798204	20.110360
43307.692708	0.000697	3.520400	0.002557	20.789722	20.105204
43308.676234	0.002883	3.521200	0.010138	20.808809	20.106537
43309.672050	0.004178	3.520700	0.014761	20.813025	20.097061
43310.675050	0.008736	3.520800	0.030774	20.794359	20.066908
43311.673995	-0.002104	3.518800	-0.007309	20.791079	20.064366
43312.673973	-0.001286	3.520600	-0.004412	20.788762	20.052424
43313.687606	-0.002070	3.520000	-0.007177	20.794680	20.035397
43314.671109	9.260000E-5	3.520300	0.000369	20.790093	20.014891
43315.676073	-0.000799	3.519600	-0.002727	20.793424	20.004528
43316.688042	-0.002616	3.520000	-0.009162	20.801141	19.975235
43317.675056	0.000206	3.519200	0.000861	20.791548	19.964154
43318.688433	0.002613	3.520700	0.009209	20.793743	19.951914
43319.681760	-0.000206	3.520700	-0.000651	20.796235	19.952556
43320.677656	-0.000806	3.519900	-0.002776	20.801093	19.924842
43321.677656	-0.002647	3.518300	-0.009177	20.793967	19.921783
43322.692704	0.003915	3.519800	0.013817	20.783041	19.897522
43323.680596	0.004866	3.518500	0.017182	20.782525	19.883678
43324.675725	0.002142	3.519000	0.007581	20.800427	19.876421
43325.690939	-0.002828	3.519300	-0.009946	20.784794	19.850409
43326.675828	0.006819	3.518400	0.024150	20.797420	19.840094
43327.672428	0.000665	3.519100	0.002386	20.796508	19.815856
43328.677991	-0.000497	3.518500	-0.001656	20.791255	19.805416
43329.674523	0.009007	3.518900	0.031806	20.787531	19.780216
43330.675231	0.005282	3.519000	0.018670	20.777593	19.759532
43331.700299	0.000951	3.517700	0.003373	20.776755	19.782017
43332.674929	0.001722	3.520100	0.006151	20.784226	19.740624
43333.672373	-0.000153	3.519800	-0.000500	20.795300	19.745414
43334.686203	0.000368	3.519700	0.001292	20.786914	19.750719
43335.675962	0.006107	3.518800	0.021588	20.786693	19.741982
43336.672015	0.006888	3.517900	0.024318	20.782131	19.747783
43337.685390	-0.003883	3.518000	-0.013511	20.791823	19.769701
43338.674541	-0.002255	3.519300	-0.007870	20.781120	19.756398
43339.685964	-0.001858	3.518200	-0.006511	20.792095	19.759237
43340.690181	0.004275	3.519700	0.015134	20.786275	19.774145
43341.674006	-0.000618	3.517300	-0.002195	20.786102	19.756201
43342.671985	0.002343	3.517900	0.008290	20.785116	19.769653
43343.671685	0.004486	3.518100	0.015883	20.794611	19.778416
43344.671022	0.003314	3.519100	0.011774	20.791429	19.784487
43345.683134	0.006064	3.518100	0.021406	20.763219	19.787721
43346.672023	0.004744	3.517600	0.016821	20.788642	19.799098
43347.676878	0.008111	3.519200	0.028624	20.779888	19.823657
43348.694346	0.003701	3.518300	0.013105	20.775031	19.813982
43349.672879	0.003903	3.517800	0.013857	20.780924	19.811736
43350.680795	-0.000427	3.516900	-0.001383	20.786620	19.829284
43351.684959	-0.001644	3.516700	-0.005809	20.782528	19.832592
43352.675958	-0.000831	3.517300	-0.002935	20.770962	19.837676
43353.682518	-0.005343	3.517700	-0.018655	20.772071	19.846191
43354.687423	0.010032	3.518400	0.035363	20.772096	19.868058
43355.675118	0.001554	3.518100	0.005491	20.780357	19.862628
43356.682262	-0.000102	3.517700	-0.000275	20.782503	19.880324
43357.702187	0.001295	3.516300	0.004578	20.778335	19.886519
43358.676582	-0.002066	3.517500	-0.007238	20.774933	19.890517
43359.676532	-0.000924	3.517900	-0.003241	20.775475	19.916233
43360.682624	0.001270	3.517700	0.004593	20.765143	19.901821
43361.675890	0.001122	3.518000	0.003979	20.782553	19.901476
43362.686323	0.001982	3.517500	0.006958	20.775328	19.934966
43363.689014	0.006018	3.517900	0.021249	20.771776	19.919194
43364.675838	0.003796	3.517200	0.013441	20.784304	19.933953
43365.682031	-0.004074	3.516500	-0.014289	20.768841	19.934767
43366.701461	0.006642	3.517800	0.023404	20.770496	19.974551
43367.674778	0.002645	3.518000	0.009362	20.771235	19.964555
43368.678492	0.006462	3.517100	0.022788	20.769089	19.976845
43369.688982	0.005353	3.516900	0.019054	20.758830	19.967689
43370.682497	-0.000783	3.519100	-0.002703	20.776857	19.997204
43371.685305	0.003734	3.518000	0.013181	20.784971	19.997550
